Repository: anguswylie/WFeCrV_self-ion_TGS

File: Orientation/Cr_single_crystal/2019-06-27/Processed Data/0degrees#1_Output.txt
>> TGS_phase_analysis('Cr_single_crystal-2019-06-27-06.40um-0degrees-POS-1.txt','Cr_single_crystal-2019-06-27-06.40um-0degrees-NEG-1.txt',6.4,1)

f2 = 

     General model:
     f2(x) = A.*(erfc(q*sqrt(k*(x+start_time)))-beta*exp(-q^2*k*(x+start_time)
                    )./sqrt((x+start_time)))+B.*sin(2*pi*(peak_freq)*(x+
                    start_time)+p)*exp(-(x+start_time)/t)+D
     Coefficients (with 95% confidence bounds):
       A =     0.01619  (0.01564, 0.01674)
       k =   2.504e-05  (2.445e-05, 2.564e-05)
       beta =   2.551e-06  (1.235e-06, 3.866e-06)
       B =    0.007926  (0.007822, 0.00803)
       p =      -2.112  (-2.122, -2.102)
       t =   2.458e-08  (2.409e-08, 2.506e-08)
       D =   0.0007758  (0.0007508, 0.0008008)
     Problem parameters:
       q =   9.817e+05
       start_time =       7e-10
       peak_freq =   5.506e+08

ans =

   5.5059e+08

File: Orientation/Cr_single_crystal/2019-06-27/Processed Data/10degrees#1_Output.txt
>> TGS_phase_analysis('Cr_single_crystal-2019-06-27-06.40um-10degrees-POS-1.txt','Cr_single_crystal-2019-06-27-06.40um-10degrees-NEG-1.txt',6.4,1)

f2 = 

     General model:
     f2(x) = A.*(erfc(q*sqrt(k*(x+start_time)))-beta*exp(-q^2*k*(x+start_time)
                    )./sqrt((x+start_time)))+B.*sin(2*pi*(peak_freq)*(x+
                    start_time)+p)*exp(-(x+start_time)/t)+D
     Coefficients (with 95% confidence bounds):
       A =     0.02083  (0.02013, 0.02152)
       k =   2.604e-05  (2.544e-05, 2.663e-05)
       beta =    2.83e-06  (1.546e-06, 4.114e-06)
       B =     0.01066  (0.01053, 0.01079)
       p =      -2.091  (-2.1, -2.082)
       t =   2.382e-08  (2.338e-08, 2.427e-08)
       D =   0.0004743  (0.0004444, 0.0005043)
     Problem parameters:
       q =   9.817e+05
       start_time =       7e-10
       peak_freq =   5.499e+08

ans =

   5.4991e+08

File: Orientation/Cr_single_crystal/2019-06-27/Processed Data/15degrees#1_Output.txt
>> TGS_phase_analysis('Cr_single_crystal-2019-06-27-06.40um-15degrees-POS-1.txt','Cr_single_crystal-2019-06-27-06.40um-15degrees-NEG-1.txt',6.4,1)

f2 = 

     General model:
     f2(x) = A.*(erfc(q*sqrt(k*(x+start_time)))-beta*exp(-q^2*k*(x+start_time)
                    )./sqrt((x+start_time)))+B.*sin(2*pi*(peak_freq)*(x+
                    start_time)+p)*exp(-(x+start_time)/t)+D
     Coefficients (with 95% confidence bounds):
       A =     0.02227  (0.02153, 0.02302)
       k =   2.706e-05  (2.646e-05, 2.765e-05)
       beta =   3.558e-06  (2.299e-06, 4.818e-06)
       B =      0.0109  (0.01077, 0.01103)
       p =      -2.263  (-2.272, -2.254)
       t =   2.334e-08  (2.292e-08, 2.377e-08)
       D =   0.0003137  (0.0002847, 0.0003426)
     Problem parameters:
       q =   9.817e+05
       start_time =     7.5e-10
       peak_freq =    5.49e+08

ans =

   5.4901e+08

File: Orientation/Cr_single_crystal/2019-06-27/Processed Data/20degrees#1_Output.txt
>> TGS_phase_analysis('Cr_single_crystal-2019-06-27-06.40um-20degrees-POS-1.txt','Cr_single_crystal-2019-06-27-06.40um-20degrees-NEG-1.txt',6.4,1)

f2 = 

     General model:
     f2(x) = A.*(erfc(q*sqrt(k*(x+start_time)))-beta*exp(-q^2*k*(x+start_time)
                    )./sqrt((x+start_time)))+B.*sin(2*pi*(peak_freq)*(x+
                    start_time)+p)*exp(-(x+start_time)/t)+D
     Coefficients (with 95% confidence bounds):
       A =     0.02065  (0.0199, 0.0214)
       k =   2.555e-05  (2.494e-05, 2.616e-05)
       beta =   9.801e-07  (-5.191e-07, 2.479e-06)
       B =     0.01119  (0.01105, 0.01132)
       p =       -2.44  (-2.449, -2.431)
       t =   2.367e-08  (2.324e-08, 2.41e-08)
       D =   0.0002956  (0.0002646, 0.0003265)
     Problem parameters:
       q =   9.817e+05
       start_time =       8e-10
       peak_freq =   5.485e+08

ans =

   5.4854e+08

File: Orientation/Cr_single_crystal/2019-06-27/Processed Data/25degrees#1_Output.txt
>> TGS_phase_analysis('Cr_single_crystal-2019-06-27-06.40um-25degrees-POS-1.txt','Cr_single_crystal-2019-06-27-06.40um-25degrees-NEG-1.txt',6.4,1)

f2 = 

     General model:
     f2(x) = A.*(erfc(q*sqrt(k*(x+start_time)))-beta*exp(-q^2*k*(x+start_time)
                    )./sqrt((x+start_time)))+B.*sin(2*pi*(peak_freq)*(x+
                    start_time)+p)*exp(-(x+start_time)/t)+D
     Coefficients (with 95% confidence bounds):
       A =     0.02077  (0.02, 0.02154)
       k =   2.623e-05  (2.56e-05, 2.686e-05)
       beta =   1.778e-06  (2.841e-07, 3.271e-06)
       B =     0.01084  (0.0107, 0.01097)
       p =      -2.424  (-2.433, -2.415)
       t =   2.351e-08  (2.306e-08, 2.395e-08)
       D =   0.0002061  (0.0001756, 0.0002366)
     Problem parameters:
       q =   9.817e+05
       start_time =       8e-10
       peak_freq =   5.481e+08

ans =

   5.4815e+08

File: Orientation/Cr_single_crystal/2019-06-27/Processed Data/30degrees#1_Output.txt
>> TGS_phase_analysis('Cr_single_crystal-2019-06-27-06.40um-30degrees-POS-1.txt','Cr_single_crystal-2019-06-27-06.40um-30degrees-NEG-1.txt',6.4,1)

f2 = 

     General model:
     f2(x) = A.*(erfc(q*sqrt(k*(x+start_time)))-beta*exp(-q^2*k*(x+start_time)
                    )./sqrt((x+start_time)))+B.*sin(2*pi*(peak_freq)*(x+
                    start_time)+p)*exp(-(x+start_time)/t)+D
     Coefficients (with 95% confidence bounds):
       A =     0.02125  (0.02047, 0.02203)
       k =   2.664e-05  (2.601e-05, 2.726e-05)
       beta =   1.823e-06  (3.552e-07, 3.291e-06)
       B =      0.0108  (0.01067, 0.01094)
       p =      -2.426  (-2.435, -2.417)
       t =   2.303e-08  (2.259e-08, 2.347e-08)
       D =   6.009e-05  (3.007e-05, 9.011e-05)
     Problem parameters:
       q =   9.817e+05
       start_time =       8e-10
       peak_freq =   5.478e+08

ans =

   5.4780e+08

File: Orientation/Cr_single_crystal/2019-06-27/Processed Data/35degrees#1_Output.txt
>> TGS_phase_analysis('Cr_single_crystal-2019-06-27-06.40um-35degrees-POS-1.txt','Cr_single_crystal-2019-06-27-06.40um-35degrees-NEG-1.txt',6.4,1)

f2 = 

     General model:
     f2(x) = A.*(erfc(q*sqrt(k*(x+start_time)))-beta*exp(-q^2*k*(x+start_time)
                    )./sqrt((x+start_time)))+B.*sin(2*pi*(peak_freq)*(x+
                    start_time)+p)*exp(-(x+start_time)/t)+D
     Coefficients (with 95% confidence bounds):
       A =     0.01985  (0.0197, 0.02)
       k =   2.588e-05  (2.551e-05, 2.625e-05)
       beta =   8.982e-09  (fixed at bound)
       B =     0.01036  (0.01023, 0.01049)
       p =      -2.428  (-2.437, -2.418)
       t =   2.224e-08  (2.183e-08, 2.266e-08)
       D =  -5.284e-05  (-7.893e-05, -2.675e-05)
     Problem parameters:
       q =   9.817e+05
       start_time =       8e-10
       peak_freq =   5.476e+08
Bad fit for:Cr_single_crystal-2019-06-27-06.40um-35degrees-POS-1.txt~re: beta

ans =

   5.4764e+08

File: Orientation/Cr_single_crystal/2019-06-27/Processed Data/40degrees#1_Output.txt
>> TGS_phase_analysis('Cr_single_crystal-2019-06-27-06.40um-40degrees-POS-1.txt','Cr_single_crystal-2019-06-27-06.40um-40degrees-NEG-1.txt',6.4,1)

f2 = 

     General model:
     f2(x) = A.*(erfc(q*sqrt(k*(x+start_time)))-beta*exp(-q^2*k*(x+start_time)
                    )./sqrt((x+start_time)))+B.*sin(2*pi*(peak_freq)*(x+
                    start_time)+p)*exp(-(x+start_time)/t)+D
     Coefficients (with 95% confidence bounds):
       A =     0.01913  (0.01841, 0.01985)
       k =   2.738e-05  (2.675e-05, 2.802e-05)
       beta =   7.951e-08  (-1.479e-06, 1.638e-06)
       B =    0.009656  (0.009531, 0.009781)
       p =      -2.418  (-2.428, -2.409)
       t =   2.231e-08  (2.187e-08, 2.274e-08)
       D =  -2.213e-06  (-2.87e-05, 2.427e-05)
     Problem parameters:
       q =   9.817e+05
       start_time =       8e-10
       peak_freq =   5.475e+08

ans =

   5.4747e+08

File: Orientation/Cr_single_crystal/2019-06-27/Processed Data/50degrees#1_Output.txt
>> TGS_phase_analysis('Cr_single_crystal-2019-06-27-06.40um-50degrees-POS-1.txt','Cr_single_crystal-2019-06-27-06.40um-50degrees-NEG-1.txt',6.4,1)

f2 = 

     General model:
     f2(x) = A.*(erfc(q*sqrt(k*(x+start_time)))-beta*exp(-q^2*k*(x+start_time)
                    )./sqrt((x+start_time)))+B.*sin(2*pi*(peak_freq)*(x+
                    start_time)+p)*exp(-(x+start_time)/t)+D
     Coefficients (with 95% confidence bounds):
       A =     0.01627  (0.01614, 0.01641)
       k =   2.783e-05  (2.74e-05, 2.827e-05)
       beta =   3.587e-09  (fixed at bound)
       B =    0.007656  (0.007538, 0.007774)
       p =      -2.416  (-2.427, -2.404)
       t =   2.092e-08  (2.043e-08, 2.141e-08)
       D =  -0.0001558  (-0.0001779, -0.0001337)
     Problem parameters:
       q =   9.817e+05
       start_time =       8e-10
       peak_freq =   5.483e+08
Bad fit for:Cr_single_crystal-2019-06-27-06.40um-50degrees-POS-1.txt~re: beta

ans =

   5.4831e+08

File: Orientation/Cr_single_crystal/2019-06-27/Processed Data/55degrees#1_Output.txt
>> TGS_phase_analysis('Cr_single_crystal-2019-06-27-06.40um-55degrees-POS-1.txt','Cr_single_crystal-2019-06-27-06.40um-55degrees-NEG-1.txt',6.4,1)

f2 = 

     General model:
     f2(x) = A.*(erfc(q*sqrt(k*(x+start_time)))-beta*exp(-q^2*k*(x+start_time)
                    )./sqrt((x+start_time)))+B.*sin(2*pi*(peak_freq)*(x+
                    start_time)+p)*exp(-(x+start_time)/t)+D
     Coefficients (with 95% confidence bounds):
       A =     0.01363  (0.01299, 0.01427)
       k =   2.978e-05  (2.894e-05, 3.063e-05)
       beta =   1.967e-06  (1.842e-07, 3.75e-06)
       B =    0.005306  (0.0052, 0.005412)
       p =      -2.258  (-2.273, -2.243)
       t =   2.238e-08  (2.17e-08, 2.306e-08)
       D =   4.309e-05  (2.191e-05, 6.427e-05)
     Problem parameters:
       q =   9.817e+05
       start_time =     7.5e-10
       peak_freq =   5.481e+08

ans =

   5.4809e+08

File: Orientation/Cr_single_crystal/2019-06-27/Processed Data/5degrees#1_Output.txt
>> TGS_phase_analysis('Cr_single_crystal-2019-06-27-06.40um-5degrees-POS-1.txt','Cr_single_crystal-2019-06-27-06.40um-5degrees-NEG-1.txt',6.4,1)

f2 = 

     General model:
     f2(x) = A.*(erfc(q*sqrt(k*(x+start_time)))-beta*exp(-q^2*k*(x+start_time)
                    )./sqrt((x+start_time)))+B.*sin(2*pi*(peak_freq)*(x+
                    start_time)+p)*exp(-(x+start_time)/t)+D
     Coefficients (with 95% confidence bounds):
       A =     0.01627  (0.01569, 0.01684)
       k =   2.542e-05  (2.481e-05, 2.604e-05)
       beta =   7.739e-07  (-6.608e-07, 2.209e-06)
       B =    0.008197  (0.008089, 0.008305)
       p =      -2.122  (-2.132, -2.113)
       t =   2.452e-08  (2.404e-08, 2.501e-08)
       D =   0.0008244  (0.0007987, 0.0008501)
     Problem parameters:
       q =   9.817e+05
       start_time =       7e-10
       peak_freq =     5.5e+08

ans =

   5.5002e+08

File: Orientation/Cr_single_crystal/2019-06-27/Processed Data/65degrees#1_Output.txt
>> TGS_phase_analysis('Cr_single_crystal-2019-06-27-06.40um-65degrees-POS-1.txt','Cr_single_crystal-2019-06-27-06.40um-65degrees-NEG-1.txt',6.4,1)

f2 = 

     General model:
     f2(x) = A.*(erfc(q*sqrt(k*(x+start_time)))-beta*exp(-q^2*k*(x+start_time)
                    )./sqrt((x+start_time)))+B.*sin(2*pi*(peak_freq)*(x+
                    start_time)+p)*exp(-(x+start_time)/t)+D
     Coefficients (with 95% confidence bounds):
       A =     0.01969  (0.01905, 0.02034)
       k =    2.62e-05  (2.563e-05, 2.677e-05)
       beta =   1.808e-08  (-1.319e-06, 1.355e-06)
       B =    0.009165  (0.009049, 0.009281)
       p =      -2.103  (-2.113, -2.094)
       t =   2.525e-08  (2.476e-08, 2.573e-08)
       D =   0.0002957  (0.0002684, 0.000323)
     Problem parameters:
       q =   9.817e+05
       start_time =       7e-10
       peak_freq =    5.52e+08

ans =

   5.5202e+08

File: Orientation/Cr_single_crystal/2019-06-27/Processed Data/70degrees#1_Output.txt
>> TGS_phase_analysis('Cr_single_crystal-2019-06-27-06.40um-70degrees-POS-1.txt','Cr_single_crystal-2019-06-27-06.40um-70degrees-NEG-1.txt',6.4,1)

f2 = 

     General model:
     f2(x) = A.*(erfc(q*sqrt(k*(x+start_time)))-beta*exp(-q^2*k*(x+start_time)
                    )./sqrt((x+start_time)))+B.*sin(2*pi*(peak_freq)*(x+
                    start_time)+p)*exp(-(x+start_time)/t)+D
     Coefficients (with 95% confidence bounds):
       A =     0.02074  (0.02059, 0.02089)
       k =   2.679e-05  (2.643e-05, 2.716e-05)
       beta =   1.923e-13  (fixed at bound)
       B =    0.009005  (0.008885, 0.009125)
       p =      -2.288  (-2.298, -2.278)
       t =   2.501e-08  (2.45e-08, 2.551e-08)
       D =   0.0003721  (0.0003467, 0.0003975)
     Problem parameters:
       q =   9.817e+05
       start_time =     7.5e-10
       peak_freq =   5.523e+08
Bad fit for:Cr_single_crystal-2019-06-27-06.40um-70degrees-POS-1.txt~re: beta

ans =

   5.5226e+08

File: Orientation/Cr_single_crystal/2019-06-27/Processed Data/75degrees#1_Output.txt
>> TGS_phase_analysis('Cr_single_crystal-2019-06-27-06.40um-75degrees-POS-1.txt','Cr_single_crystal-2019-06-27-06.40um-75degrees-NEG-1.txt',6.4,1)

f2 = 

     General model:
     f2(x) = A.*(erfc(q*sqrt(k*(x+start_time)))-beta*exp(-q^2*k*(x+start_time)
                    )./sqrt((x+start_time)))+B.*sin(2*pi*(peak_freq)*(x+
                    start_time)+p)*exp(-(x+start_time)/t)+D
     Coefficients (with 95% confidence bounds):
       A =     0.02129  (0.02061, 0.02196)
       k =   2.785e-05  (2.728e-05, 2.841e-05)
       beta =   7.879e-07  (-4.629e-07, 2.039e-06)
       B =    0.008838  (0.008721, 0.008956)
       p =      -2.119  (-2.129, -2.109)
       t =   2.444e-08  (2.395e-08, 2.493e-08)
       D =   0.0002781  (0.0002522, 0.000304)
     Problem parameters:
       q =   9.817e+05
       start_time =       7e-10
       peak_freq =   5.524e+08

ans =

   5.5235e+08

File: Orientation/Cr_single_crystal/2019-06-27/Processed Data/80degrees#1_Output.txt
>> TGS_phase_analysis('Cr_single_crystal-2019-06-27-06.40um-75degrees-POS-1.txt','Cr_single_crystal-2019-06-27-06.40um-75degrees-NEG-1.txt',6.4,1)

f2 = 

     General model:
     f2(x) = A.*(erfc(q*sqrt(k*(x+start_time)))-beta*exp(-q^2*k*(x+start_time)
                    )./sqrt((x+start_time)))+B.*sin(2*pi*(peak_freq)*(x+
                    start_time)+p)*exp(-(x+start_time)/t)+D
     Coefficients (with 95% confidence bounds):
       A =     0.01999  (0.01933, 0.02065)
       k =   2.778e-05  (2.719e-05, 2.836e-05)
       beta =   2.397e-07  (-1.083e-06, 1.562e-06)
       B =    0.008776  (0.008659, 0.008892)
       p =      -2.105  (-2.115, -2.095)
       t =   2.392e-08  (2.344e-08, 2.441e-08)
       D =   1.037e-05  (-1.507e-05, 3.582e-05)
     Problem parameters:
       q =   9.817e+05
       start_time =       7e-10
       peak_freq =   5.522e+08

ans =

   5.5216e+08

File: Orientation/Cr_single_crystal/2019-06-27/Processed Data/85degrees#1_Output.txt
>> TGS_phase_analysis('Cr_single_crystal-2019-06-27-06.40um-85degrees-POS-1.txt','Cr_single_crystal-2019-06-27-06.40um-85degrees-NEG-1.txt',6.4,1)

f2 = 

     General model:
     f2(x) = A.*(erfc(q*sqrt(k*(x+start_time)))-beta*exp(-q^2*k*(x+start_time)
                    )./sqrt((x+start_time)))+B.*sin(2*pi*(peak_freq)*(x+
                    start_time)+p)*exp(-(x+start_time)/t)+D
     Coefficients (with 95% confidence bounds):
       A =     0.01916  (0.01901, 0.01931)
       k =   2.794e-05  (2.754e-05, 2.834e-05)
       beta =   3.663e-11  (fixed at bound)
       B =    0.008214  (0.008096, 0.008332)
       p =      -2.111  (-2.122, -2.1)
       t =   2.475e-08  (2.421e-08, 2.528e-08)
       D =   7.348e-05  (4.926e-05, 9.769e-05)
     Problem parameters:
       q =   9.817e+05
       start_time =       7e-10
       peak_freq =   5.516e+08
Bad fit for:Cr_single_crystal-2019-06-27-06.40um-85degrees-POS-1.txt~re: beta

ans =

   5.5163e+08

File: Orientation/Cr_single_crystal/2019-06-27/Processed Data/90degrees#1_Output.txt
>> TGS_phase_analysis('Cr_single_crystal-2019-06-27-06.40um-90degrees-POS-1.txt','Cr_single_crystal-2019-06-27-06.40um-90degrees-NEG-1.txt',6.4,1)

f2 = 

     General model:
     f2(x) = A.*(erfc(q*sqrt(k*(x+start_time)))-beta*exp(-q^2*k*(x+start_time)
                    )./sqrt((x+start_time)))+B.*sin(2*pi*(peak_freq)*(x+
                    start_time)+p)*exp(-(x+start_time)/t)+D
     Coefficients (with 95% confidence bounds):
       A =     0.01841  (0.01827, 0.01854)
       k =   2.826e-05  (2.787e-05, 2.866e-05)
       beta =   5.485e-13  (fixed at bound)
       B =    0.008076  (0.007966, 0.008185)
       p =      -2.106  (-2.117, -2.096)
       t =   2.419e-08  (2.369e-08, 2.468e-08)
       D =   0.0002474  (0.0002253, 0.0002695)
     Problem parameters:
       q =   9.817e+05
       start_time =       7e-10
       peak_freq =   5.509e+08
Bad fit for:Cr_single_crystal-2019-06-27-06.40um-90degrees-POS-1.txt~re: beta

ans =

   5.5088e+08

File: Orientation/Cr_single_crystal/2019-06-30/Processed Data/0degrees#2_Output.txt
>> TGS_phase_analysis('Cr_single_crystal-2019-06-30-06.40um-0degrees#2-POS-1.txt','Cr_single_crystal-2019-06-30-06.40um-0degrees#2-NEG-1.txt',6.4,1)

f2 = 

     General model:
     f2(x) = A.*(erfc(q*sqrt(k*(x+start_time)))-beta*exp(-q^2*k*(x+start_time)
                    )./sqrt((x+start_time)))+B.*sin(2*pi*(peak_freq)*(x+
                    start_time)+p)*exp(-(x+start_time)/t)+D
     Coefficients (with 95% confidence bounds):
       A =     0.02001  (0.01985, 0.02018)
       k =   4.233e-05  (4.181e-05, 4.285e-05)
       beta =   6.593e-14  (fixed at bound)
       B =     0.00401  (0.003915, 0.004105)
       p =       2.965  (2.948, 2.983)
       t =   2.354e-08  (2.27e-08, 2.437e-08)
       D =   6.912e-05  (5.388e-05, 8.435e-05)
     Problem parameters:
       q =   9.817e+05
       start_time =     9.5e-10
       peak_freq =   5.462e+08
Bad fit for:Cr_single_crystal-2019-06-30-06.40um-0degrees#2-POS-1.txt~re: beta

ans =

   5.4616e+08

File: Orientation/Cr_single_crystal/2019-06-30/Processed Data/0degrees#3_Output.txt
>> TGS_phase_analysis('Cr_single_crystal-2019-06-30-06.40um-0degrees#3-POS-1.txt','Cr_single_crystal-2019-06-30-06.40um-0degrees#3-NEG-1.txt',6.4,1)

f2 = 

     General model:
     f2(x) = A.*(erfc(q*sqrt(k*(x+start_time)))-beta*exp(-q^2*k*(x+start_time)
                    )./sqrt((x+start_time)))+B.*sin(2*pi*(peak_freq)*(x+
                    start_time)+p)*exp(-(x+start_time)/t)+D
     Coefficients (with 95% confidence bounds):
       A =      0.0228  (0.02168, 0.02391)
       k =   2.815e-05  (2.727e-05, 2.902e-05)
       beta =   9.827e-06  (8.247e-06, 1.141e-05)
       B =    0.006591  (0.006442, 0.00674)
       p =       2.828  (2.811, 2.844)
       t =   3.141e-08  (3.036e-08, 3.246e-08)
       D =   0.0004772  (0.0004405, 0.0005138)
     Problem parameters:
       q =   9.817e+05
       start_time =       9e-10
       peak_freq =   5.508e+08

ans =

   5.5082e+08

File: Orientation/Cr_single_crystal/2019-06-30/Processed Data/10degrees#2_Output.txt
>> TGS_phase_analysis('Cr_single_crystal-2019-06-30-06.40um-10degrees#2-POS-1.txt','Cr_single_crystal-2019-06-30-06.40um-10degrees#2-NEG-1.txt',6.4,1)

f2 = 

     General model:
     f2(x) = A.*(erfc(q*sqrt(k*(x+start_time)))-beta*exp(-q^2*k*(x+start_time)
                    )./sqrt((x+start_time)))+B.*sin(2*pi*(peak_freq)*(x+
                    start_time)+p)*exp(-(x+start_time)/t)+D
     Coefficients (with 95% confidence bounds):
       A =     0.02347  (0.02052, 0.02641)
       k =   2.902e-05  (2.698e-05, 3.106e-05)
       beta =   6.488e-07  (-4.54e-06, 5.838e-06)
       B =    0.006569  (0.006178, 0.00696)
       p =       2.888  (2.844, 2.932)
       t =   2.846e-08  (2.596e-08, 3.096e-08)
       D =   0.0002518  (0.0001627, 0.0003409)
     Problem parameters:
       q =   9.817e+05
       start_time =     9.5e-10
       peak_freq =   5.477e+08

ans =

   5.4773e+08

File: Orientation/Cr_single_crystal/2019-06-30/Processed Data/10degrees#3_Output.txt
>> TGS_phase_analysis('Cr_single_crystal-2019-06-30-06.40um-10degrees#3-POS-1.txt','Cr_single_crystal-2019-06-30-06.40um-10degrees#3-NEG-1.txt',6.4,1)

f2 = 

     General model:
     f2(x) = A.*(erfc(q*sqrt(k*(x+start_time)))-beta*exp(-q^2*k*(x+start_time)
                    )./sqrt((x+start_time)))+B.*sin(2*pi*(peak_freq)*(x+
                    start_time)+p)*exp(-(x+start_time)/t)+D
     Coefficients (with 95% confidence bounds):
       A =     0.02152
       k =   2.846e-05
       beta =   1.189e-05
       B =   2.355e-07
       p =      -5.648
       t =   1.005e-10  (fixed at bound)
       D =   0.0005218  (0.0004349, 0.0006086)
     Problem parameters:
       q =   9.817e+05
       start_time =       9e-10
       peak_freq =   5.496e+08
Bad fit for:Cr_single_crystal-2019-06-30-06.40um-10degrees#3-POS-1.txt~re: alpha

ans =

   5.4959e+08

File: Orientation/Cr_single_crystal/2019-06-30/Processed Data/15degrees#2_Output.txt
>> TGS_phase_analysis('Cr_single_crystal-2019-06-30-06.40um-15degrees#2-POS-1.txt','Cr_single_crystal-2019-06-30-06.40um-15degrees#2-NEG-1.txt',6.4,1)

f2 = 

     General model:
     f2(x) = A.*(erfc(q*sqrt(k*(x+start_time)))-beta*exp(-q^2*k*(x+start_time)
                    )./sqrt((x+start_time)))+B.*sin(2*pi*(peak_freq)*(x+
                    start_time)+p)*exp(-(x+start_time)/t)+D
     Coefficients (with 95% confidence bounds):
       A =      0.0214  (0.02124, 0.02155)
       k =   2.834e-05  (2.797e-05, 2.871e-05)
       beta =   3.738e-09  (fixed at bound)
       B =    0.009392  (0.009267, 0.009517)
       p =       3.064  (3.054, 3.074)
       t =   2.204e-08  (2.159e-08, 2.248e-08)
       D =   0.0004986  (0.0004751, 0.0005221)
     Problem parameters:
       q =   9.817e+05
       start_time =       9e-10
       peak_freq =   5.482e+08
Bad fit for:Cr_single_crystal-2019-06-30-06.40um-15degrees#2-POS-1.txt~re: beta

ans =

   5.4823e+08

File: Orientation/Cr_single_crystal/2019-06-30/Processed Data/15degrees#3_Output.txt
>> TGS_phase_analysis('Cr_single_crystal-2019-06-30-06.40um-15degrees#3-POS-1.txt','Cr_single_crystal-2019-06-30-06.40um-15degrees#3-NEG-1.txt',6.4,1)

f2 = 

     General model:
     f2(x) = A.*(erfc(q*sqrt(k*(x+start_time)))-beta*exp(-q^2*k*(x+start_time)
                    )./sqrt((x+start_time)))+B.*sin(2*pi*(peak_freq)*(x+
                    start_time)+p)*exp(-(x+start_time)/t)+D
     Coefficients (with 95% confidence bounds):
       A =     0.01598  (0.01527, 0.01669)
       k =   2.693e-05  (2.619e-05, 2.766e-05)
       beta =   2.923e-06  (1.162e-06, 4.683e-06)
       B =    0.007567  (0.007463, 0.007671)
       p =       3.094  (3.084, 3.104)
       t =   2.843e-08  (2.785e-08, 2.901e-08)
       D =    0.000688  (0.0006628, 0.0007132)
     Problem parameters:
       q =   9.817e+05
       start_time =       9e-10
       peak_freq =   5.495e+08

ans =

   5.4946e+08

File: Orientation/Cr_single_crystal/2019-06-30/Processed Data/20degrees#2_Output.txt
>> TGS_phase_analysis('Cr_single_crystal-2019-06-30-06.40um-20degrees#2-POS-1.txt','Cr_single_crystal-2019-06-30-06.40um-20degrees#2-NEG-1.txt',6.4,1)

f2 = 

     General model:
     f2(x) = A.*(erfc(q*sqrt(k*(x+start_time)))-beta*exp(-q^2*k*(x+start_time)
                    )./sqrt((x+start_time)))+B.*sin(2*pi*(peak_freq)*(x+
                    start_time)+p)*exp(-(x+start_time)/t)+D
     Coefficients (with 95% confidence bounds):
       A =     0.01846  (0.01768, 0.01924)
       k =   2.962e-05  (2.891e-05, 3.032e-05)
       beta =   1.203e-06  (-4.897e-07, 2.895e-06)
       B =    0.007926  (0.007818, 0.008035)
       p =         3.1  (3.09, 3.11)
       t =   2.645e-08  (2.591e-08, 2.699e-08)
       D =  -0.0005665  (-0.00059, -0.000543)
     Problem parameters:
       q =   9.817e+05
       start_time =       9e-10
       peak_freq =   5.478e+08

ans =

   5.4776e+08

File: Orientation/Cr_single_crystal/2019-06-30/Processed Data/20degrees#3_Output.txt
>> TGS_phase_analysis('Cr_single_crystal-2019-06-30-06.40um-20degrees#3-POS-1.txt','Cr_single_crystal-2019-06-30-06.40um-20degrees#3-NEG-1.txt',6.4,1)

f2 = 

     General model:
     f2(x) = A.*(erfc(q*sqrt(k*(x+start_time)))-beta*exp(-q^2*k*(x+start_time)
                    )./sqrt((x+start_time)))+B.*sin(2*pi*(peak_freq)*(x+
                    start_time)+p)*exp(-(x+start_time)/t)+D
     Coefficients (with 95% confidence bounds):
       A =     0.02429
       k =   2.962e-05
       beta =   1.405e-05
       B =   6.817e-08
       p =       -6.13
       t =       1e-10  (fixed at bound)
       D =   0.0003705  (0.0002808, 0.0004601)
     Problem parameters:
       q =   9.817e+05
       start_time =       9e-10
       peak_freq =    5.48e+08
Bad fit for:Cr_single_crystal-2019-06-30-06.40um-20degrees#3-POS-1.txt~re: alpha

ans =

   5.4797e+08

File: Orientation/Cr_single_crystal/2019-06-30/Processed Data/25degrees#2_Output.txt
>> TGS_phase_analysis('Cr_single_crystal-2019-06-30-06.40um-25degrees#2-POS-1.txt','Cr_single_crystal-2019-06-30-06.40um-25degrees#2-NEG-1.txt',6.4,1)

f2 = 

     General model:
     f2(x) = A.*(erfc(q*sqrt(k*(x+start_time)))-beta*exp(-q^2*k*(x+start_time)
                    )./sqrt((x+start_time)))+B.*sin(2*pi*(peak_freq)*(x+
                    start_time)+p)*exp(-(x+start_time)/t)+D
     Coefficients (with 95% confidence bounds):
       A =     0.01777  (0.01695, 0.01859)
       k =    2.96e-05  (2.884e-05, 3.035e-05)
       beta =   8.266e-08  (-1.84e-06, 2.005e-06)
       B =    0.007979  (0.007868, 0.008089)
       p =       2.898  (2.887, 2.908)
       t =    2.67e-08  (2.615e-08, 2.724e-08)
       D =  -0.0003386  (-0.0003626, -0.0003146)
     Problem parameters:
       q =   9.817e+05
       start_time =     9.5e-10
       peak_freq =   5.477e+08

ans =

   5.4770e+08

File: Orientation/Cr_single_crystal/2019-06-30/Processed Data/30degrees#2_Output.txt
>> TGS_phase_analysis('Cr_single_crystal-2019-06-30-06.40um-30degrees#2-POS-1.txt','Cr_single_crystal-2019-06-30-06.40um-30degrees#2-NEG-1.txt',6.4,1)

f2 = 

     General model:
     f2(x) = A.*(erfc(q*sqrt(k*(x+start_time)))-beta*exp(-q^2*k*(x+start_time)
                    )./sqrt((x+start_time)))+B.*sin(2*pi*(peak_freq)*(x+
                    start_time)+p)*exp(-(x+start_time)/t)+D
     Coefficients (with 95% confidence bounds):
       A =     0.01742  (0.0166, 0.01824)
       k =   3.007e-05  (2.928e-05, 3.086e-05)
       beta =    1.77e-07  (-1.757e-06, 2.111e-06)
       B =    0.007262  (0.007152, 0.007372)
       p =       3.082  (3.071, 3.093)
       t =   2.791e-08  (2.728e-08, 2.854e-08)
       D =  -0.0006805  (-0.0007047, -0.0006563)
     Problem parameters:
       q =   9.817e+05
       start_time =       9e-10
       peak_freq =   5.476e+08

ans =

   5.4761e+08

File: Orientation/Cr_single_crystal/2019-06-30/Processed Data/30degrees#3_Output.txt
>> TGS_phase_analysis('Cr_single_crystal-2019-06-30-06.40um-30degrees#3-POS-1.txt','Cr_single_crystal-2019-06-30-06.40um-30degrees#3-NEG-1.txt',6.4,1)

f2 = 

     General model:
     f2(x) = A.*(erfc(q*sqrt(k*(x+start_time)))-beta*exp(-q^2*k*(x+start_time)
                    )./sqrt((x+start_time)))+B.*sin(2*pi*(peak_freq)*(x+
                    start_time)+p)*exp(-(x+start_time)/t)+D
     Coefficients (with 95% confidence bounds):
       A =     0.02175
       k =   2.991e-05
       beta =   1.327e-05
       B =   3.177e-07
       p =      -6.077
       t =       1e-10  (fixed at bound)
       D =   0.0005892  (0.0005024, 0.0006761)
     Problem parameters:
       q =   9.817e+05
       start_time =       9e-10
       peak_freq =   5.477e+08
Bad fit for:Cr_single_crystal-2019-06-30-06.40um-30degrees#3-POS-1.txt~re: alpha

ans =

   5.4767e+08

File: Orientation/Cr_single_crystal/2019-06-30/Processed Data/35degrees#2_Output.txt
>> TGS_phase_analysis('Cr_single_crystal-2019-06-30-06.40um-35degrees#2-POS-1.txt','Cr_single_crystal-2019-06-30-06.40um-35degrees#2-NEG-1.txt',6.4,1)

f2 = 

     General model:
     f2(x) = A.*(erfc(q*sqrt(k*(x+start_time)))-beta*exp(-q^2*k*(x+start_time)
                    )./sqrt((x+start_time)))+B.*sin(2*pi*(peak_freq)*(x+
                    start_time)+p)*exp(-(x+start_time)/t)+D
     Coefficients (with 95% confidence bounds):
       A =     0.01861  (0.01844, 0.01878)
       k =   2.987e-05  (2.94e-05, 3.035e-05)
       beta =    7.22e-11  (fixed at bound)
       B =     0.00855  (0.008432, 0.008669)
       p =       3.113  (3.103, 3.123)
       t =   2.745e-08  (2.689e-08, 2.802e-08)
       D =   -0.000228  (-0.0002522, -0.0002038)
     Problem parameters:
       q =   9.817e+05
       start_time =       9e-10
       peak_freq =   5.475e+08
Bad fit for:Cr_single_crystal-2019-06-30-06.40um-35degrees#2-POS-1.txt~re: beta

ans =

   5.4748e+08

File: Orientation/Cr_single_crystal/2019-06-30/Processed Data/35degrees#3_Output.txt
>> TGS_phase_analysis('Cr_single_crystal-2019-06-30-06.40um-35degrees#3-POS-1.txt','Cr_single_crystal-2019-06-30-06.40um-35degrees#3-NEG-1.txt',6.4,1)

f2 = 

     General model:
     f2(x) = A.*(erfc(q*sqrt(k*(x+start_time)))-beta*exp(-q^2*k*(x+start_time)
                    )./sqrt((x+start_time)))+B.*sin(2*pi*(peak_freq)*(x+
                    start_time)+p)*exp(-(x+start_time)/t)+D
     Coefficients (with 95% confidence bounds):
       A =     0.01922  (0.01906, 0.01938)
       k =   2.653e-05  (2.612e-05, 2.693e-05)
       beta =   5.908e-10  (fixed at bound)
       B =    0.009363  (0.00924, 0.009486)
       p =       3.114  (3.105, 3.124)
       t =   2.564e-08  (2.513e-08, 2.614e-08)
       D =   0.0005055  (0.0004792, 0.0005317)
     Problem parameters:
       q =   9.817e+05
       start_time =       9e-10
       peak_freq =   5.469e+08
Bad fit for:Cr_single_crystal-2019-06-30-06.40um-35degrees#3-POS-1.txt~re: beta

ans =

   5.4687e+08

File: Orientation/Cr_single_crystal/2019-06-30/Processed Data/40degrees#2_Output.txt
>> TGS_phase_analysis('Cr_single_crystal-2019-06-30-06.40um-40degrees#2-POS-1.txt','Cr_single_crystal-2019-06-30-06.40um-40degrees#2-NEG-1.txt',6.4,1)

f2 = 

     General model:
     f2(x) = A.*(erfc(q*sqrt(k*(x+start_time)))-beta*exp(-q^2*k*(x+start_time)
                    )./sqrt((x+start_time)))+B.*sin(2*pi*(peak_freq)*(x+
                    start_time)+p)*exp(-(x+start_time)/t)+D
     Coefficients (with 95% confidence bounds):
       A =     0.02226
       k =   3.121e-05
       beta =   1.031e-05
       B =   9.768e-07
       p =      -6.171
       t =       1e-10  (fixed at bound)
       D =   -0.000133  (-0.000213, -5.298e-05)
     Problem parameters:
       q =   9.817e+05
       start_time =       9e-10
       peak_freq =   5.476e+08
Bad fit for:Cr_single_crystal-2019-06-30-06.40um-40degrees#2-POS-1.txt~re: alpha

ans =

   5.4756e+08

File: Orientation/Cr_single_crystal/2019-06-30/Processed Data/40degrees#3_Output.txt
>> TGS_phase_analysis('Cr_single_crystal-2019-06-30-06.40um-40degrees#3-POS-1.txt','Cr_single_crystal-2019-06-30-06.40um-40degrees#3-NEG-1.txt',6.4,1)

f2 = 

     General model:
     f2(x) = A.*(erfc(q*sqrt(k*(x+start_time)))-beta*exp(-q^2*k*(x+start_time)
                    )./sqrt((x+start_time)))+B.*sin(2*pi*(peak_freq)*(x+
                    start_time)+p)*exp(-(x+start_time)/t)+D
     Coefficients (with 95% confidence bounds):
       A =     0.01947  (0.01875, 0.0202)
       k =   2.622e-05  (2.561e-05, 2.684e-05)
       beta =   2.878e-06  (1.386e-06, 4.371e-06)
       B =    0.009096  (0.008982, 0.009209)
       p =       3.111  (3.102, 3.121)
       t =   2.648e-08  (2.599e-08, 2.697e-08)
       D =   0.0005749  (0.000548, 0.0006019)
     Problem parameters:
       q =   9.817e+05
       start_time =       9e-10
       peak_freq =   5.469e+08

ans =

   5.4693e+08

File: Orientation/Cr_single_crystal/2019-06-30/Processed Data/45degrees#2_Output.txt
>> TGS_phase_analysis('Cr_single_crystal-2019-06-30-06.40um-45degrees#2-POS-1.txt','Cr_single_crystal-2019-06-30-06.40um-45degrees#2-NEG-1.txt',6.4,1)

f2 = 

     General model:
     f2(x) = A.*(erfc(q*sqrt(k*(x+start_time)))-beta*exp(-q^2*k*(x+start_time)
                    )./sqrt((x+start_time)))+B.*sin(2*pi*(peak_freq)*(x+
                    start_time)+p)*exp(-(x+start_time)/t)+D
     Coefficients (with 95% confidence bounds):
       A =     0.02126  (0.02029, 0.02223)
       k =   3.225e-05  (3.141e-05, 3.308e-05)
       beta =   8.762e-06  (7.298e-06, 1.023e-05)
       B =    0.006393  (0.006289, 0.006496)
       p =       2.937  (2.925, 2.948)
       t =   3.522e-08  (3.438e-08, 3.606e-08)
       D =  -6.078e-05  (-8.538e-05, -3.617e-05)
     Problem parameters:
       q =   9.817e+05
       start_time =     9.5e-10
       peak_freq =   5.485e+08

ans =

   5.4846e+08

File: Orientation/Cr_single_crystal/2019-06-30/Processed Data/45degrees#3_Output.txt
>> TGS_phase_analysis('Cr_single_crystal-2019-06-30-06.40um-45degrees#3-POS-1.txt','Cr_single_crystal-2019-06-30-06.40um-45degrees#3-NEG-1.txt',6.4,1)

f2 = 

     General model:
     f2(x) = A.*(erfc(q*sqrt(k*(x+start_time)))-beta*exp(-q^2*k*(x+start_time)
                    )./sqrt((x+start_time)))+B.*sin(2*pi*(peak_freq)*(x+
                    start_time)+p)*exp(-(x+start_time)/t)+D
     Coefficients (with 95% confidence bounds):
       A =     0.02109
       k =   2.628e-05  (fixed at bound)
       beta =   1.119e-05
       B =   7.126e-07
       p =       6.243
       t =       1e-10  (fixed at bound)
       D =    0.000775  (0.0007079, 0.0008422)
     Problem parameters:
       q =   9.817e+05
       start_time =       9e-10
       peak_freq =    5.48e+08
Bad fit for:Cr_single_crystal-2019-06-30-06.40um-45degrees#3-POS-1.txt~re: alpha

ans =

   5.4803e+08

File: Orientation/Cr_single_crystal/2019-06-30/Processed Data/50degrees#2_Output.txt
>> TGS_phase_analysis('Cr_single_crystal-2019-06-30-06.40um-50degrees#2-POS-1.txt','Cr_single_crystal-2019-06-30-06.40um-50degrees#2-NEG-1.txt',6.4,1)

f2 = 

     General model:
     f2(x) = A.*(erfc(q*sqrt(k*(x+start_time)))-beta*exp(-q^2*k*(x+start_time)
                    )./sqrt((x+start_time)))+B.*sin(2*pi*(peak_freq)*(x+
                    start_time)+p)*exp(-(x+start_time)/t)+D
     Coefficients (with 95% confidence bounds):
       A =     0.01557  (0.01542, 0.01572)
       k =   2.893e-05  (2.845e-05, 2.942e-05)
       beta =   6.717e-09  (fixed at bound)
       B =    0.006518  (0.006416, 0.006621)
       p =       2.938  (2.926, 2.949)
       t =   2.788e-08  (2.723e-08, 2.853e-08)
       D =  -4.897e-05  (-7.05e-05, -2.744e-05)
     Problem parameters:
       q =   9.817e+05
       start_time =     9.5e-10
       peak_freq =   5.475e+08
Bad fit for:Cr_single_crystal-2019-06-30-06.40um-50degrees#2-POS-1.txt~re: beta

ans =

   5.4751e+08

File: Orientation/Cr_single_crystal/2019-06-30/Processed Data/50degrees#3_Output.txt
>> TGS_phase_analysis('Cr_single_crystal-2019-06-30-06.40um-50degrees#3-POS-1.txt','Cr_single_crystal-2019-06-30-06.40um-50degrees#3-NEG-1.txt',6.4,1)

f2 = 

     General model:
     f2(x) = A.*(erfc(q*sqrt(k*(x+start_time)))-beta*exp(-q^2*k*(x+start_time)
                    )./sqrt((x+start_time)))+B.*sin(2*pi*(peak_freq)*(x+
                    start_time)+p)*exp(-(x+start_time)/t)+D
     Coefficients (with 95% confidence bounds):
       A =     0.01799
       k =   2.544e-05  (fixed at bound)
       beta =   8.556e-06
       B =   1.083e-06
       p =       6.114
       t =       1e-10  (fixed at bound)
       D =   0.0007619  (0.0006995, 0.0008243)
     Problem parameters:
       q =   9.817e+05
       start_time =       9e-10
       peak_freq =   5.489e+08
Bad fit for:Cr_single_crystal-2019-06-30-06.40um-50degrees#3-POS-1.txt~re: alpha

ans =

   5.4886e+08

File: Orientation/Cr_single_crystal/2019-06-30/Processed Data/55degrees#2_Output.txt
>> TGS_phase_analysis('Cr_single_crystal-2019-06-30-06.40um-55degrees#2-POS-1.txt','Cr_single_crystal-2019-06-30-06.40um-55degrees#2-NEG-1.txt',6.4,1)

f2 = 

     General model:
     f2(x) = A.*(erfc(q*sqrt(k*(x+start_time)))-beta*exp(-q^2*k*(x+start_time)
                    )./sqrt((x+start_time)))+B.*sin(2*pi*(peak_freq)*(x+
                    start_time)+p)*exp(-(x+start_time)/t)+D
     Coefficients (with 95% confidence bounds):
       A =     0.02063
       k =   3.301e-05
       beta =   8.648e-06
       B =   1.243e-06
       p =        5.59
       t =       1e-10  (fixed at bound)
       D =    -7.1e-05  (-0.0001351, -6.861e-06)
     Problem parameters:
       q =   9.817e+05
       start_time =       9e-10
       peak_freq =   5.485e+08
Bad fit for:Cr_single_crystal-2019-06-30-06.40um-55degrees#2-POS-1.txt~re: alpha

ans =

   5.4847e+08

File: Orientation/Cr_single_crystal/2019-06-30/Processed Data/55degrees#3_Output.txt
>> TGS_phase_analysis('Cr_single_crystal-2019-06-30-06.40um-55degrees#3-POS-1.txt','Cr_single_crystal-2019-06-30-06.40um-55degrees#3-NEG-1.txt',6.4,1)

f2 = 

     General model:
     f2(x) = A.*(erfc(q*sqrt(k*(x+start_time)))-beta*exp(-q^2*k*(x+start_time)
                    )./sqrt((x+start_time)))+B.*sin(2*pi*(peak_freq)*(x+
                    start_time)+p)*exp(-(x+start_time)/t)+D
     Coefficients (with 95% confidence bounds):
       A =     0.01354  (0.01345, 0.01363)
       k =   2.152e-05  (fixed at bound)
       beta =   4.124e-14  (fixed at bound)
       B =      0.0076  (0.007491, 0.007708)
       p =       3.124  (3.113, 3.134)
       t =   2.721e-08  (2.663e-08, 2.779e-08)
       D =   0.0008485  (0.0008307, 0.0008663)
     Problem parameters:
       q =   9.817e+05
       start_time =       9e-10
       peak_freq =   5.497e+08
Bad fit for:Cr_single_crystal-2019-06-30-06.40um-55degrees#3-POS-1.txt~re: alpha

ans =

   5.4974e+08

File: Orientation/Cr_single_crystal/2019-06-30/Processed Data/5degrees#2_Output.txt
>> TGS_phase_analysis('Cr_single_crystal-2019-06-30-06.40um-5degrees#2-POS-1.txt','Cr_single_crystal-2019-06-30-06.40um-5degrees#2-NEG-1.txt',6.4,1)

f2 = 

     General model:
     f2(x) = A.*(erfc(q*sqrt(k*(x+start_time)))-beta*exp(-q^2*k*(x+start_time)
                    )./sqrt((x+start_time)))+B.*sin(2*pi*(peak_freq)*(x+
                    start_time)+p)*exp(-(x+start_time)/t)+D
     Coefficients (with 95% confidence bounds):
       A =     0.02213  (0.02124, 0.02303)
       k =   3.669e-05  (3.598e-05, 3.74e-05)
       beta =   3.437e-08  (-1.547e-06, 1.616e-06)
       B =    0.005669  (0.005563, 0.005775)
       p =       2.947  (2.933, 2.96)
       t =   2.252e-08  (2.189e-08, 2.314e-08)
       D =   0.0003183  (0.0002999, 0.0003367)
     Problem parameters:
       q =   9.817e+05
       start_time =     9.5e-10
       peak_freq =   5.452e+08

ans =

   5.4519e+08

File: Orientation/Cr_single_crystal/2019-06-30/Processed Data/5degrees#3_Output.txt
>> TGS_phase_analysis('Cr_single_crystal-2019-06-30-06.40um-5degrees#3-POS-1.txt','Cr_single_crystal-2019-06-30-06.40um-5degrees#3-NEG-1.txt',6.4,1)

f2 = 

     General model:
     f2(x) = A.*(erfc(q*sqrt(k*(x+start_time)))-beta*exp(-q^2*k*(x+start_time)
                    )./sqrt((x+start_time)))+B.*sin(2*pi*(peak_freq)*(x+
                    start_time)+p)*exp(-(x+start_time)/t)+D
     Coefficients (with 95% confidence bounds):
       A =     0.01771  (0.01702, 0.01839)
       k =   2.609e-05  (2.544e-05, 2.674e-05)
       beta =   6.111e-07  (-9.926e-07, 2.215e-06)
       B =    0.008649  (0.008535, 0.008763)
       p =      -2.812  (-2.822, -2.802)
       t =   2.634e-08  (2.581e-08, 2.686e-08)
       D =   0.0003478  (0.0003204, 0.0003752)
     Problem parameters:
       q =   9.817e+05
       start_time =       8e-10
       peak_freq =   5.503e+08

ans =

   5.5025e+08

File: Orientation/Cr_single_crystal/2019-06-30/Processed Data/60degrees#2_Output.txt
>> TGS_phase_analysis('Cr_single_crystal-2019-06-30-06.40um-60degrees#2-POS-1.txt','Cr_single_crystal-2019-06-30-06.40um-60degrees#2-NEG-1.txt',6.4,1)

f2 = 

     General model:
     f2(x) = A.*(erfc(q*sqrt(k*(x+start_time)))-beta*exp(-q^2*k*(x+start_time)
                    )./sqrt((x+start_time)))+B.*sin(2*pi*(peak_freq)*(x+
                    start_time)+p)*exp(-(x+start_time)/t)+D
     Coefficients (with 95% confidence bounds):
       A =     0.02089
       k =   3.216e-05
       beta =   1.007e-05
       B =   4.263e-07
       p =       6.053
       t =       1e-10  (fixed at bound)
       D =  -0.0001318  (-0.0001968, -6.677e-05)
     Problem parameters:
       q =   9.817e+05
       start_time =       9e-10
       peak_freq =   5.496e+08
Bad fit for:Cr_single_crystal-2019-06-30-06.40um-60degrees#2-POS-1.txt~re: alpha

ans =

   5.4960e+08

File: Orientation/Cr_single_crystal/2019-06-30/Processed Data/60degrees#3_Output.txt
>> TGS_phase_analysis('Cr_single_crystal-2019-06-30-06.40um-60degrees#3-POS-1.txt','Cr_single_crystal-2019-06-30-06.40um-60degrees#3-NEG-1.txt',6.4,1)

f2 = 

     General model:
     f2(x) = A.*(erfc(q*sqrt(k*(x+start_time)))-beta*exp(-q^2*k*(x+start_time)
                    )./sqrt((x+start_time)))+B.*sin(2*pi*(peak_freq)*(x+
                    start_time)+p)*exp(-(x+start_time)/t)+D
     Coefficients (with 95% confidence bounds):
       A =     0.02426  (0.02409, 0.02443)
       k =   2.668e-05  (2.633e-05, 2.703e-05)
       beta =   9.276e-10  (fixed at bound)
       B =     0.01079  (0.01065, 0.01092)
       p =       3.103  (3.094, 3.112)
       t =   2.475e-08  (2.429e-08, 2.521e-08)
       D =   0.0001792  (0.0001512, 0.0002073)
     Problem parameters:
       q =   9.817e+05
       start_time =       9e-10
       peak_freq =   5.496e+08
Bad fit for:Cr_single_crystal-2019-06-30-06.40um-60degrees#3-POS-1.txt~re: beta

ans =

   5.4959e+08
