Repository: anguswylie/WFeCrV_self-ion_TGS

File: Orientation/Cr_single_crystal/2019-06-30/Processed Data/65degrees#2_Output.txt
>> TGS_phase_analysis('Cr_single_crystal-2019-06-30-06.40um-65degrees#2-POS-1.txt','Cr_single_crystal-2019-06-30-06.40um-65degrees#2-NEG-1.txt',6.4,1)

f2 = 

     General model:
     f2(x) = A.*(erfc(q*sqrt(k*(x+start_time)))-beta*exp(-q^2*k*(x+start_time)
                    )./sqrt((x+start_time)))+B.*sin(2*pi*(peak_freq)*(x+
                    start_time)+p)*exp(-(x+start_time)/t)+D
     Coefficients (with 95% confidence bounds):
       A =      0.0228
       k =   3.275e-05
       beta =   8.788e-06
       B =   1.765e-06
       p =       6.101
       t =       1e-10  (fixed at bound)
       D =  -0.0001174  (-0.0001875, -4.727e-05)
     Problem parameters:
       q =   9.817e+05
       start_time =       9e-10
       peak_freq =   5.503e+08
Bad fit for:Cr_single_crystal-2019-06-30-06.40um-65degrees#2-POS-1.txt~re: alpha

ans =

   5.5031e+08

File: Orientation/Cr_single_crystal/2019-06-30/Processed Data/65degrees#3_Output.txt
>> TGS_phase_analysis('Cr_single_crystal-2019-06-30-06.40um-65degrees#3-POS-1.txt','Cr_single_crystal-2019-06-30-06.40um-65degrees#3-NEG-1.txt',6.4,1)

f2 = 

     General model:
     f2(x) = A.*(erfc(q*sqrt(k*(x+start_time)))-beta*exp(-q^2*k*(x+start_time)
                    )./sqrt((x+start_time)))+B.*sin(2*pi*(peak_freq)*(x+
                    start_time)+p)*exp(-(x+start_time)/t)+D
     Coefficients (with 95% confidence bounds):
       A =     0.02959
       k =    2.84e-05
       beta =   8.877e-06
       B =   1.331e-06
       p =       6.283
       t =       1e-10  (fixed at bound)
       D =   0.0002958  (0.0001922, 0.0003995)
     Problem parameters:
       q =   9.817e+05
       start_time =       9e-10
       peak_freq =   5.504e+08
Bad fit for:Cr_single_crystal-2019-06-30-06.40um-65degrees#3-POS-1.txt~re: alpha

ans =

   5.5038e+08

File: Orientation/Cr_single_crystal/2019-06-30/Processed Data/70degrees#2_Output.txt
>> TGS_phase_analysis('Cr_single_crystal-2019-06-30-06.40um-70degrees#2-POS-1.txt','Cr_single_crystal-2019-06-30-06.40um-70degrees#2-NEG-1.txt',6.4,1)

f2 = 

     General model:
     f2(x) = A.*(erfc(q*sqrt(k*(x+start_time)))-beta*exp(-q^2*k*(x+start_time)
                    )./sqrt((x+start_time)))+B.*sin(2*pi*(peak_freq)*(x+
                    start_time)+p)*exp(-(x+start_time)/t)+D
     Coefficients (with 95% confidence bounds):
       A =       0.021
       k =   3.079e-05
       beta =    8.32e-06
       B =   1.443e-06
       p =       6.158
       t =       1e-10  (fixed at bound)
       D =  -8.772e-05  (-0.0001584, -1.7e-05)
     Problem parameters:
       q =   9.817e+05
       start_time =       9e-10
       peak_freq =   5.512e+08
Bad fit for:Cr_single_crystal-2019-06-30-06.40um-70degrees#2-POS-1.txt~re: alpha

ans =

   5.5120e+08

File: Orientation/Cr_single_crystal/2019-06-30/Processed Data/70degrees#3_Output.txt
>> TGS_phase_analysis('Cr_single_crystal-2019-06-30-06.40um-70degrees#3-POS-1.txt','Cr_single_crystal-2019-06-30-06.40um-70degrees#3-NEG-1.txt',6.4,1)

f2 = 

     General model:
     f2(x) = A.*(erfc(q*sqrt(k*(x+start_time)))-beta*exp(-q^2*k*(x+start_time)
                    )./sqrt((x+start_time)))+B.*sin(2*pi*(peak_freq)*(x+
                    start_time)+p)*exp(-(x+start_time)/t)+D
     Coefficients (with 95% confidence bounds):
       A =     0.02368  (0.02288, 0.02448)
       k =   2.575e-05  (2.522e-05, 2.629e-05)
       beta =   1.544e-08  (-1.441e-06, 1.472e-06)
       B =     0.01043  (0.0103, 0.01056)
       p =       3.117  (3.108, 3.126)
       t =   2.501e-08  (2.455e-08, 2.548e-08)
       D =   0.0004215  (0.0003908, 0.0004522)
     Problem parameters:
       q =   9.817e+05
       start_time =       9e-10
       peak_freq =    5.51e+08

ans =

   5.5096e+08

File: Orientation/Cr_single_crystal/2019-06-30/Processed Data/75degrees#2_Output.txt
>> TGS_phase_analysis('Cr_single_crystal-2019-06-30-06.40um-75degrees#2-POS-1.txt','Cr_single_crystal-2019-06-30-06.40um-75degrees#2-NEG-1.txt',6.4,1)

f2 = 

     General model:
     f2(x) = A.*(erfc(q*sqrt(k*(x+start_time)))-beta*exp(-q^2*k*(x+start_time)
                    )./sqrt((x+start_time)))+B.*sin(2*pi*(peak_freq)*(x+
                    start_time)+p)*exp(-(x+start_time)/t)+D
     Coefficients (with 95% confidence bounds):
       A =     0.02098  (0.02002, 0.02194)
       k =   2.981e-05  (2.903e-05, 3.059e-05)
       beta =   2.676e-06  (9.053e-07, 4.447e-06)
       B =    0.004992  (0.00486, 0.005123)
       p =       2.936  (2.916, 2.955)
       t =   2.719e-08  (2.613e-08, 2.825e-08)
       D =  -9.171e-05  (-0.0001204, -6.298e-05)
     Problem parameters:
       q =   9.817e+05
       start_time =       9e-10
       peak_freq =   5.503e+08

ans =

   5.5033e+08

File: Orientation/Cr_single_crystal/2019-06-30/Processed Data/75degrees#3_Output.txt
>> TGS_phase_analysis('Cr_single_crystal-2019-06-30-06.40um-75degrees#3-POS-1.txt','Cr_single_crystal-2019-06-30-06.40um-75degrees#3-NEG-1.txt',6.4,1)

f2 = 

     General model:
     f2(x) = A.*(erfc(q*sqrt(k*(x+start_time)))-beta*exp(-q^2*k*(x+start_time)
                    )./sqrt((x+start_time)))+B.*sin(2*pi*(peak_freq)*(x+
                    start_time)+p)*exp(-(x+start_time)/t)+D
     Coefficients (with 95% confidence bounds):
       A =     0.02558  (0.02471, 0.02645)
       k =   2.662e-05  (2.605e-05, 2.718e-05)
       beta =   4.106e-06  (2.79e-06, 5.422e-06)
       B =    0.009093  (0.008962, 0.009224)
       p =       3.106  (3.096, 3.117)
       t =   2.761e-08  (2.702e-08, 2.82e-08)
       D =   0.0005122  (0.0004807, 0.0005438)
     Problem parameters:
       q =   9.817e+05
       start_time =       9e-10
       peak_freq =   5.516e+08

ans =

   5.5158e+08

File: Orientation/Cr_single_crystal/2019-06-30/Processed Data/80degrees#2_Output.txt
>> TGS_phase_analysis('Cr_single_crystal-2019-06-30-06.40um-80degrees#2-POS-1.txt','Cr_single_crystal-2019-06-30-06.40um-80degrees#2-NEG-1.txt',6.4,1)

f2 = 

     General model:
     f2(x) = A.*(erfc(q*sqrt(k*(x+start_time)))-beta*exp(-q^2*k*(x+start_time)
                    )./sqrt((x+start_time)))+B.*sin(2*pi*(peak_freq)*(x+
                    start_time)+p)*exp(-(x+start_time)/t)+D
     Coefficients (with 95% confidence bounds):
       A =     0.02107  (0.02092, 0.02123)
       k =    2.96e-05  (2.921e-05, 2.999e-05)
       beta =    3.72e-12  (fixed at bound)
       B =    0.007725  (0.007596, 0.007854)
       p =         3.1  (3.087, 3.112)
       t =   2.075e-08  (2.022e-08, 2.127e-08)
       D =  -9.131e-05  (-0.0001141, -6.847e-05)
     Problem parameters:
       q =   9.817e+05
       start_time =       9e-10
       peak_freq =   5.501e+08
Bad fit for:Cr_single_crystal-2019-06-30-06.40um-80degrees#2-POS-1.txt~re: beta

ans =

   5.5007e+08

File: Orientation/Cr_single_crystal/2019-06-30/Processed Data/80degrees#3_Output.txt
>> TGS_phase_analysis('Cr_single_crystal-2019-06-30-06.40um-80degrees#3-POS-1.txt','Cr_single_crystal-2019-06-30-06.40um-80degrees#3-NEG-1.txt',6.4,1)

f2 = 

     General model:
     f2(x) = A.*(erfc(q*sqrt(k*(x+start_time)))-beta*exp(-q^2*k*(x+start_time)
                    )./sqrt((x+start_time)))+B.*sin(2*pi*(peak_freq)*(x+
                    start_time)+p)*exp(-(x+start_time)/t)+D
     Coefficients (with 95% confidence bounds):
       A =     0.02342  (0.02265, 0.02419)
       k =   2.599e-05  (2.546e-05, 2.653e-05)
       beta =   1.016e-07  (-1.288e-06, 1.491e-06)
       B =     0.01011  (0.009979, 0.01023)
       p =      -2.978  (-2.988, -2.969)
       t =   2.502e-08  (2.455e-08, 2.55e-08)
       D =   0.0006419  (0.0006121, 0.0006718)
     Problem parameters:
       q =   9.817e+05
       start_time =     8.5e-10
       peak_freq =   5.514e+08

ans =

   5.5136e+08

File: Orientation/Cr_single_crystal/2019-06-30/Processed Data/85degrees#2_Output.txt
>> TGS_phase_analysis('Cr_single_crystal-2019-06-30-06.40um-85degrees#2-POS-1.txt','Cr_single_crystal-2019-06-30-06.40um-85degrees#2-NEG-1.txt',6.4,1)

f2 = 

     General model:
     f2(x) = A.*(erfc(q*sqrt(k*(x+start_time)))-beta*exp(-q^2*k*(x+start_time)
                    )./sqrt((x+start_time)))+B.*sin(2*pi*(peak_freq)*(x+
                    start_time)+p)*exp(-(x+start_time)/t)+D
     Coefficients (with 95% confidence bounds):
       A =     0.02037  (0.02022, 0.02052)
       k =   2.946e-05  (2.907e-05, 2.985e-05)
       beta =   1.402e-10  (fixed at bound)
       B =    0.007491  (0.007368, 0.007615)
       p =       3.071  (3.059, 3.083)
       t =   2.113e-08  (2.06e-08, 2.165e-08)
       D =  -8.785e-05  (-0.0001099, -6.574e-05)
     Problem parameters:
       q =   9.817e+05
       start_time =       9e-10
       peak_freq =   5.501e+08
Bad fit for:Cr_single_crystal-2019-06-30-06.40um-85degrees#2-POS-1.txt~re: beta

ans =

   5.5012e+08

File: Orientation/Cr_single_crystal/2019-06-30/Processed Data/90degrees#2_Output.txt
>> TGS_phase_analysis('Cr_single_crystal-2019-06-30-06.40um-90degrees#2-POS-1.txt','Cr_single_crystal-2019-06-30-06.40um-90degrees#2-NEG-1.txt',6.4,1)

f2 = 

     General model:
     f2(x) = A.*(erfc(q*sqrt(k*(x+start_time)))-beta*exp(-q^2*k*(x+start_time)
                    )./sqrt((x+start_time)))+B.*sin(2*pi*(peak_freq)*(x+
                    start_time)+p)*exp(-(x+start_time)/t)+D
     Coefficients (with 95% confidence bounds):
       A =     0.02078  (0.01997, 0.02159)
       k =   2.741e-05  (2.677e-05, 2.804e-05)
       beta =   1.997e-07  (-1.446e-06, 1.845e-06)
       B =    0.008698  (0.008564, 0.008831)
       p =       3.077  (3.066, 3.089)
       t =   2.221e-08  (2.17e-08, 2.272e-08)
       D =  -5.896e-05  (-8.687e-05, -3.106e-05)
     Problem parameters:
       q =   9.817e+05
       start_time =       9e-10
       peak_freq =   5.495e+08

ans =

   5.4948e+08

File: Orientation/Cr_single_crystal/2019-06-30/Processed Data/90degrees#3_Output.txt
>> TGS_phase_analysis('Cr_single_crystal-2019-06-30-06.40um-90degrees#3-POS-1.txt','Cr_single_crystal-2019-06-30-06.40um-90degrees#3-NEG-1.txt',6.4,1)

f2 = 

     General model:
     f2(x) = A.*(erfc(q*sqrt(k*(x+start_time)))-beta*exp(-q^2*k*(x+start_time)
                    )./sqrt((x+start_time)))+B.*sin(2*pi*(peak_freq)*(x+
                    start_time)+p)*exp(-(x+start_time)/t)+D
     Coefficients (with 95% confidence bounds):
       A =     0.02719
       k =   2.809e-05
       beta =   8.429e-06
       B =   6.437e-07
       p =       6.283
       t =       1e-10  (fixed at bound)
       D =   0.0006359  (0.0005362, 0.0007357)
     Problem parameters:
       q =   9.817e+05
       start_time =       9e-10
       peak_freq =   5.504e+08
Bad fit for:Cr_single_crystal-2019-06-30-06.40um-90degrees#3-POS-1.txt~re: alpha

ans =

   5.5043e+08
