Repository: anguswylie/WFeCrV_self-ion_TGS

File: Orientation/Fe_single_crystal/0degrees#1Output.txt
>> TGS_phase_analysis('Fe_single_crystal-2019-06-28-06.40um-0degrees#1-POS-1.txt','Fe_single_crystal-2019-06-28-06.40um-0degrees#1-NEG-1.txt',6.4,1)

f2 = 

     General model:
     f2(x) = A.*(erfc(q*sqrt(k*(x+start_time)))-beta*exp(-q^2*k*(x+start_time)
                    )./sqrt((x+start_time)))+B.*sin(2*pi*(peak_freq)*(x+
                    start_time)+p)*exp(-(x+start_time)/t)+D
     Coefficients (with 95% confidence bounds):
       A =     0.06524  (0.06429, 0.06619)
       k =   2.241e-05  (2.219e-05, 2.262e-05)
       beta =   4.833e-06  (4.214e-06, 5.453e-06)
       B =     0.01371  (0.01356, 0.01385)
       p =       2.433  (2.425, 2.44)
       t =    2.78e-08  (2.738e-08, 2.822e-08)
       D =   0.0004864  (0.0004466, 0.0005263)
     Problem parameters:
       q =   9.817e+05
       start_time =     1.2e-09
       peak_freq =   4.556e+08

ans =

   4.5558e+08

File: Orientation/Fe_single_crystal/0degrees#2_Output.txt
>> TGS_phase_analysis('Fe_single_crystal-2019-06-29-06.40um-0degrees#2-POS-1.txt','Fe_single_crystal-2019-06-29-06.40um-0degrees#2-NEG-1.txt',6.4,1)

f2 = 

     General model:
     f2(x) = A.*(erfc(q*sqrt(k*(x+start_time)))-beta*exp(-q^2*k*(x+start_time)
                    )./sqrt((x+start_time)))+B.*sin(2*pi*(peak_freq)*(x+
                    start_time)+p)*exp(-(x+start_time)/t)+D
     Coefficients (with 95% confidence bounds):
       A =      0.1424  (0.1405, 0.1444)
       k =   2.234e-05  (2.215e-05, 2.253e-05)
       beta =   3.186e-06  (2.582e-06, 3.79e-06)
       B =     0.02986  (0.02957, 0.03014)
       p =       2.222  (2.216, 2.229)
       t =   2.841e-08  (2.802e-08, 2.88e-08)
       D =  -0.0004511  (-0.0005307, -0.0003716)
     Problem parameters:
       q =   9.817e+05
       start_time =    1.25e-09
       peak_freq =   4.564e+08

ans =

   4.5637e+08

File: Orientation/Fe_single_crystal/0degrees#3_Output.txt
>> TGS_phase_analysis('Fe_single_crystal-2019-06-29-06.40um-0degrees#3-POS-1.txt','Fe_single_crystal-2019-06-29-06.40um-0degrees#3-NEG-1.txt',6.4,1)

f2 = 

     General model:
     f2(x) = A.*(erfc(q*sqrt(k*(x+start_time)))-beta*exp(-q^2*k*(x+start_time)
                    )./sqrt((x+start_time)))+B.*sin(2*pi*(peak_freq)*(x+
                    start_time)+p)*exp(-(x+start_time)/t)+D
     Coefficients (with 95% confidence bounds):
       A =      0.1012  (0.09986, 0.1026)
       k =   2.222e-05  (2.203e-05, 2.242e-05)
       beta =   2.537e-06  (1.929e-06, 3.145e-06)
       B =     0.02173  (0.02153, 0.02194)
       p =       2.399  (2.393, 2.406)
       t =   2.933e-08  (2.893e-08, 2.972e-08)
       D =    0.001199  (0.00114, 0.001257)
     Problem parameters:
       q =   9.817e+05
       start_time =     1.2e-09
       peak_freq =   4.557e+08

ans =

   4.5572e+08

File: Orientation/Fe_single_crystal/10degrees#1Output.txt
>> TGS_phase_analysis('Fe_single_crystal-2019-06-28-06.40um-10degrees#1-POS-1.txt','Fe_single_crystal-2019-06-28-06.40um-10degrees#1-NEG-1.txt',6.4,1)

f2 = 

     General model:
     f2(x) = A.*(erfc(q*sqrt(k*(x+start_time)))-beta*exp(-q^2*k*(x+start_time)
                    )./sqrt((x+start_time)))+B.*sin(2*pi*(peak_freq)*(x+
                    start_time)+p)*exp(-(x+start_time)/t)+D
     Coefficients (with 95% confidence bounds):
       A =     0.07082  (0.06951, 0.07213)
       k =   2.255e-05  (2.228e-05, 2.282e-05)
       beta =   6.185e-06  (5.426e-06, 6.944e-06)
       B =    0.009579  (0.00941, 0.009749)
       p =       2.479  (2.466, 2.492)
       t =   3.674e-08  (3.58e-08, 3.768e-08)
       D =   0.0008696  (0.0008154, 0.0009239)
     Problem parameters:
       q =   9.817e+05
       start_time =     1.2e-09
       peak_freq =   4.595e+08

ans =

   4.5954e+08

File: Orientation/Fe_single_crystal/10degrees#2_Output.txt
>> TGS_phase_analysis('Fe_single_crystal-2019-06-29-06.40um-10degrees#2-POS-1.txt','Fe_single_crystal-2019-06-29-06.40um-10degrees#2-NEG-1.txt',6.4,1)

f2 = 

     General model:
     f2(x) = A.*(erfc(q*sqrt(k*(x+start_time)))-beta*exp(-q^2*k*(x+start_time)
                    )./sqrt((x+start_time)))+B.*sin(2*pi*(peak_freq)*(x+
                    start_time)+p)*exp(-(x+start_time)/t)+D
     Coefficients (with 95% confidence bounds):
       A =      0.1385  (0.1368, 0.1402)
       k =   2.233e-05  (2.216e-05, 2.251e-05)
       beta =   3.849e-06  (3.311e-06, 4.387e-06)
       B =     0.02691  (0.02665, 0.02717)
       p =       2.356  (2.349, 2.363)
       t =   2.768e-08  (2.729e-08, 2.806e-08)
       D =   7.711e-05  (4.984e-06, 0.0001492)
     Problem parameters:
       q =   9.817e+05
       start_time =     1.2e-09
       peak_freq =   4.584e+08

ans =

   4.5842e+08

File: Orientation/Fe_single_crystal/10degrees#3_Output.txt
>> TGS_phase_analysis('Fe_single_crystal-2019-06-29-06.40um-10degrees#3-POS-1.txt','Fe_single_crystal-2019-06-29-06.40um-10degrees#3-NEG-1.txt',6.4,1)

f2 = 

     General model:
     f2(x) = A.*(erfc(q*sqrt(k*(x+start_time)))-beta*exp(-q^2*k*(x+start_time)
                    )./sqrt((x+start_time)))+B.*sin(2*pi*(peak_freq)*(x+
                    start_time)+p)*exp(-(x+start_time)/t)+D
     Coefficients (with 95% confidence bounds):
       A =      0.1029  (0.1016, 0.1041)
       k =   2.174e-05  (2.157e-05, 2.191e-05)
       beta =    2.01e-06  (1.454e-06, 2.567e-06)
       B =     0.02094  (0.02074, 0.02114)
       p =       2.371  (2.364, 2.378)
       t =   2.661e-08  (2.624e-08, 2.698e-08)
       D =    0.002605  (0.00255, 0.002661)
     Problem parameters:
       q =   9.817e+05
       start_time =     1.2e-09
       peak_freq =    4.59e+08

ans =

   4.5899e+08

File: Orientation/Fe_single_crystal/15degrees#1Output.txt
>> TGS_phase_analysis('Fe_single_crystal-2019-06-28-06.40um-15degrees#1-POS-1.txt','Fe_single_crystal-2019-06-28-06.40um-15degrees#1-NEG-1.txt',6.4,1)

f2 = 

     General model:
     f2(x) = A.*(erfc(q*sqrt(k*(x+start_time)))-beta*exp(-q^2*k*(x+start_time)
                    )./sqrt((x+start_time)))+B.*sin(2*pi*(peak_freq)*(x+
                    start_time)+p)*exp(-(x+start_time)/t)+D
     Coefficients (with 95% confidence bounds):
       A =     0.05725  (0.05642, 0.05808)
       k =   2.113e-05  (2.093e-05, 2.133e-05)
       beta =   7.191e-07  (2.826e-08, 1.41e-06)
       B =     0.01175  (0.01162, 0.01188)
       p =       2.254  (2.246, 2.262)
       t =   2.716e-08  (2.672e-08, 2.76e-08)
       D =    0.001257  (0.001219, 0.001295)
     Problem parameters:
       q =   9.817e+05
       start_time =    1.25e-09
       peak_freq =   4.627e+08

ans =

   4.6273e+08

File: Orientation/Fe_single_crystal/15degrees#2_Output.txt
>> TGS_phase_analysis('Fe_single_crystal-2019-06-29-06.40um-15degrees#2-POS-1.txt','Fe_single_crystal-2019-06-29-06.40um-15degrees#2-NEG-1.txt',6.4,1)

f2 = 

     General model:
     f2(x) = A.*(erfc(q*sqrt(k*(x+start_time)))-beta*exp(-q^2*k*(x+start_time)
                    )./sqrt((x+start_time)))+B.*sin(2*pi*(peak_freq)*(x+
                    start_time)+p)*exp(-(x+start_time)/t)+D
     Coefficients (with 95% confidence bounds):
       A =       0.139  (0.1372, 0.1408)
       k =   2.224e-05  (2.206e-05, 2.243e-05)
       beta =   4.025e-06  (3.472e-06, 4.577e-06)
       B =     0.02559  (0.02532, 0.02585)
       p =       2.343  (2.336, 2.351)
       t =   2.825e-08  (2.782e-08, 2.868e-08)
       D =   0.0005187  (0.0004435, 0.0005939)
     Problem parameters:
       q =   9.817e+05
       start_time =     1.2e-09
       peak_freq =   4.619e+08

ans =

   4.6188e+08

File: Orientation/Fe_single_crystal/15degrees#3_Output.txt
>> TGS_phase_analysis('Fe_single_crystal-2019-06-29-06.40um-15degrees#3-POS-1.txt','Fe_single_crystal-2019-06-29-06.40um-15degrees#3-NEG-1.txt',6.4,1)

f2 = 

     General model:
     f2(x) = A.*(erfc(q*sqrt(k*(x+start_time)))-beta*exp(-q^2*k*(x+start_time)
                    )./sqrt((x+start_time)))+B.*sin(2*pi*(peak_freq)*(x+
                    start_time)+p)*exp(-(x+start_time)/t)+D
     Coefficients (with 95% confidence bounds):
       A =      0.0997  (0.0984, 0.101)
       k =   2.152e-05  (2.134e-05, 2.171e-05)
       beta =   2.104e-06  (1.508e-06, 2.7e-06)
       B =     0.01977  (0.01957, 0.01997)
       p =       2.354  (2.347, 2.362)
       t =   2.814e-08  (2.772e-08, 2.856e-08)
       D =    0.003227  (0.003168, 0.003285)
     Problem parameters:
       q =   9.817e+05
       start_time =     1.2e-09
       peak_freq =   4.629e+08

ans =

   4.6286e+08

File: Orientation/Fe_single_crystal/20degrees#1Output.txt
>> TGS_phase_analysis('Fe_single_crystal-2019-06-28-06.40um-20degrees#1-POS-1.txt','Fe_single_crystal-2019-06-28-06.40um-20degrees#1-NEG-1.txt',6.4,1)

f2 = 

     General model:
     f2(x) = A.*(erfc(q*sqrt(k*(x+start_time)))-beta*exp(-q^2*k*(x+start_time)
                    )./sqrt((x+start_time)))+B.*sin(2*pi*(peak_freq)*(x+
                    start_time)+p)*exp(-(x+start_time)/t)+D
     Coefficients (with 95% confidence bounds):
       A =      0.1287  (0.1273, 0.13)
       k =   2.215e-05  (2.2e-05, 2.231e-05)
       beta =   5.322e-06  (4.884e-06, 5.76e-06)
       B =     0.01855  (0.01833, 0.01876)
       p =       2.814  (2.805, 2.822)
       t =   2.794e-08  (2.746e-08, 2.841e-08)
       D =    5.47e-06  (-5.571e-05, 6.665e-05)
     Problem parameters:
       q =   9.817e+05
       start_time =     1.1e-09
       peak_freq =   4.628e+08

ans =

   4.6280e+08

File: Orientation/Fe_single_crystal/20degrees#2_Output.txt
>> TGS_phase_analysis('Fe_single_crystal-2019-06-29-06.40um-20degrees#2-POS-1.txt','Fe_single_crystal-2019-06-29-06.40um-20degrees#2-NEG-1.txt',6.4,1)

f2 = 

     General model:
     f2(x) = A.*(erfc(q*sqrt(k*(x+start_time)))-beta*exp(-q^2*k*(x+start_time)
                    )./sqrt((x+start_time)))+B.*sin(2*pi*(peak_freq)*(x+
                    start_time)+p)*exp(-(x+start_time)/t)+D
     Coefficients (with 95% confidence bounds):
       A =      0.1334  (0.1319, 0.1349)
       k =   2.195e-05  (2.179e-05, 2.211e-05)
       beta =   5.196e-06  (4.725e-06, 5.667e-06)
       B =     0.02007  (0.01984, 0.02029)
       p =       2.422  (2.414, 2.43)
       t =   2.895e-08  (2.849e-08, 2.942e-08)
       D =   0.0005996  (0.0005351, 0.0006641)
     Problem parameters:
       q =   9.817e+05
       start_time =     1.2e-09
       peak_freq =   4.635e+08

ans =

   4.6349e+08

File: Orientation/Fe_single_crystal/20degrees#3_Output.txt
>> TGS_phase_analysis('Fe_single_crystal-2019-06-29-06.40um-20degrees#3-POS-1.txt','Fe_single_crystal-2019-06-29-06.40um-20degrees#3-NEG-1.txt',6.4,1)

f2 = 

     General model:
     f2(x) = A.*(erfc(q*sqrt(k*(x+start_time)))-beta*exp(-q^2*k*(x+start_time)
                    )./sqrt((x+start_time)))+B.*sin(2*pi*(peak_freq)*(x+
                    start_time)+p)*exp(-(x+start_time)/t)+D
     Coefficients (with 95% confidence bounds):
       A =      0.1329  (0.1315, 0.1344)
       k =   2.239e-05  (2.223e-05, 2.256e-05)
       beta =   6.137e-06  (5.687e-06, 6.587e-06)
       B =     0.02068  (0.02046, 0.0209)
       p =       2.761  (2.753, 2.768)
       t =   3.002e-08  (2.955e-08, 3.05e-08)
       D =   0.0002291  (0.0001639, 0.0002943)
     Problem parameters:
       q =   9.817e+05
       start_time =     1.1e-09
       peak_freq =   4.645e+08

ans =

   4.6449e+08

File: Orientation/Fe_single_crystal/25degrees#1Output.txt
>> TGS_phase_analysis('Fe_single_crystal-2019-06-28-06.40um-25degrees#1-POS-1.txt','Fe_single_crystal-2019-06-28-06.40um-25degrees#1-NEG-1.txt',6.4,1)

f2 = 

     General model:
     f2(x) = A.*(erfc(q*sqrt(k*(x+start_time)))-beta*exp(-q^2*k*(x+start_time)
                    )./sqrt((x+start_time)))+B.*sin(2*pi*(peak_freq)*(x+
                    start_time)+p)*exp(-(x+start_time)/t)+D
     Coefficients (with 95% confidence bounds):
       A =      0.1235  (0.1222, 0.1249)
       k =   2.165e-05  (2.149e-05, 2.181e-05)
       beta =   5.637e-06  (5.179e-06, 6.095e-06)
       B =      0.0164  (0.01614, 0.01666)
       p =       2.196  (2.185, 2.208)
       t =   2.011e-08  (1.965e-08, 2.057e-08)
       D =   0.0006484  (0.0005865, 0.0007103)
     Problem parameters:
       q =   9.817e+05
       start_time =    1.15e-09
       peak_freq =   4.897e+08

ans =

   4.8968e+08

File: Orientation/Fe_single_crystal/25degrees#2_Output.txt
>> TGS_phase_analysis('Fe_single_crystal-2019-06-29-06.40um-25degrees#2-POS-1.txt','Fe_single_crystal-2019-06-29-06.40um-25degrees#2-NEG-1.txt',6.4,1)

f2 = 

     General model:
     f2(x) = A.*(erfc(q*sqrt(k*(x+start_time)))-beta*exp(-q^2*k*(x+start_time)
                    )./sqrt((x+start_time)))+B.*sin(2*pi*(peak_freq)*(x+
                    start_time)+p)*exp(-(x+start_time)/t)+D
     Coefficients (with 95% confidence bounds):
       A =      0.1532  (0.1497, 0.1568)
       k =   2.323e-05  (2.286e-05, 2.359e-05)
       beta =   1.065e-05  (9.814e-06, 1.149e-05)
       B =    0.005445  (0.004701, 0.006189)
       p =       1.844  (1.744, 1.945)
       t =   1.568e-08  (1.254e-08, 1.881e-08)
       D =  -0.0004078  (-0.0005502, -0.0002653)
     Problem parameters:
       q =   9.817e+05
       start_time =    1.15e-09
       peak_freq =   4.823e+08

ans =

   4.8227e+08

File: Orientation/Fe_single_crystal/25degrees#3_Output.txt
>> TGS_phase_analysis('Fe_single_crystal-2019-06-29-06.40um-25degrees#3-POS-1.txt','Fe_single_crystal-2019-06-29-06.40um-25degrees#3-NEG-1.txt',6.4,1)

f2 = 

     General model:
     f2(x) = A.*(erfc(q*sqrt(k*(x+start_time)))-beta*exp(-q^2*k*(x+start_time)
                    )./sqrt((x+start_time)))+B.*sin(2*pi*(peak_freq)*(x+
                    start_time)+p)*exp(-(x+start_time)/t)+D
     Coefficients (with 95% confidence bounds):
       A =      0.1321  (0.1297, 0.1346)
       k =   2.244e-05  (2.216e-05, 2.272e-05)
       beta =   6.471e-06  (5.721e-06, 7.221e-06)
       B =     0.02044  (0.01997, 0.02092)
       p =       2.341  (2.318, 2.363)
       t =   1.192e-08  (fixed at bound)
       D =   0.0006738  (0.0005694, 0.0007781)
     Problem parameters:
       q =   9.817e+05
       start_time =    1.15e-09
       peak_freq =   4.871e+08

ans =

   4.8711e+08

File: Orientation/Fe_single_crystal/30degrees#1Output.txt
>> TGS_phase_analysis('Fe_single_crystal-2019-06-28-06.40um-30degrees#1-POS-1.txt','Fe_single_crystal-2019-06-28-06.40um-30degrees#1-NEG-1.txt',6.4,1)

f2 = 

     General model:
     f2(x) = A.*(erfc(q*sqrt(k*(x+start_time)))-beta*exp(-q^2*k*(x+start_time)
                    )./sqrt((x+start_time)))+B.*sin(2*pi*(peak_freq)*(x+
                    start_time)+p)*exp(-(x+start_time)/t)+D
     Coefficients (with 95% confidence bounds):
       A =      0.1116  (0.1105, 0.1126)
       k =   2.158e-05  (2.144e-05, 2.172e-05)
       beta =   4.415e-06  (4.013e-06, 4.817e-06)
       B =     0.01862  (0.01843, 0.0188)
       p =       2.569  (2.562, 2.576)
       t =   2.442e-08  (2.407e-08, 2.478e-08)
       D =    0.000814  (0.0007644, 0.0008637)
     Problem parameters:
       q =   9.817e+05
       start_time =     1.1e-09
       peak_freq =   4.892e+08

ans =

   4.8920e+08

File: Orientation/Fe_single_crystal/30degrees#2_Output.txt
>> TGS_phase_analysis('Fe_single_crystal-2019-06-29-06.40um-30degrees#2-POS-1.txt','Fe_single_crystal-2019-06-29-06.40um-30degrees#2-NEG-1.txt',6.4,1)

f2 = 

     General model:
     f2(x) = A.*(erfc(q*sqrt(k*(x+start_time)))-beta*exp(-q^2*k*(x+start_time)
                    )./sqrt((x+start_time)))+B.*sin(2*pi*(peak_freq)*(x+
                    start_time)+p)*exp(-(x+start_time)/t)+D
     Coefficients (with 95% confidence bounds):
       A =      0.1169  (0.1147, 0.1191)
       k =   2.272e-05  (2.242e-05, 2.301e-05)
       beta =   8.535e-06  (7.813e-06, 9.256e-06)
       B =    0.009769  (0.009465, 0.01007)
       p =       2.159  (2.137, 2.182)
       t =   3.582e-08  (3.42e-08, 3.745e-08)
       D =   0.0006421  (0.0005465, 0.0007376)
     Problem parameters:
       q =   9.817e+05
       start_time =     1.1e-09
       peak_freq =   4.886e+08

ans =

   4.8860e+08

File: Orientation/Fe_single_crystal/30degrees#3_Output.txt
>> TGS_phase_analysis('Fe_single_crystal-2019-06-29-06.40um-30degrees#3-POS-1.txt','Fe_single_crystal-2019-06-29-06.40um-30degrees#3-NEG-1.txt',6.4,1)

f2 = 

     General model:
     f2(x) = A.*(erfc(q*sqrt(k*(x+start_time)))-beta*exp(-q^2*k*(x+start_time)
                    )./sqrt((x+start_time)))+B.*sin(2*pi*(peak_freq)*(x+
                    start_time)+p)*exp(-(x+start_time)/t)+D
     Coefficients (with 95% confidence bounds):
       A =       0.145  (0.1428, 0.1473)
       k =    2.25e-05  (2.226e-05, 2.275e-05)
       beta =    8.02e-06  (7.417e-06, 8.623e-06)
       B =     0.01324  (0.01294, 0.01354)
       p =       2.476  (2.46, 2.492)
       t =   3.861e-08  (3.733e-08, 3.989e-08)
       D =  -0.0002162  (-0.0003155, -0.0001169)
     Problem parameters:
       q =   9.817e+05
       start_time =     1.1e-09
       peak_freq =   4.895e+08

ans =

   4.8950e+08

File: Orientation/Fe_single_crystal/35degrees#1Output.txt
>> TGS_phase_analysis('Fe_single_crystal-2019-06-28-06.40um-35degrees#1-POS-1.txt','Fe_single_crystal-2019-06-28-06.40um-35degrees#1-NEG-1.txt',6.4,1)

f2 = 

     General model:
     f2(x) = A.*(erfc(q*sqrt(k*(x+start_time)))-beta*exp(-q^2*k*(x+start_time)
                    )./sqrt((x+start_time)))+B.*sin(2*pi*(peak_freq)*(x+
                    start_time)+p)*exp(-(x+start_time)/t)+D
     Coefficients (with 95% confidence bounds):
       A =      0.1309  (0.1276, 0.1342)
       k =   2.232e-05  (2.194e-05, 2.271e-05)
       beta =   7.772e-06  (6.794e-06, 8.75e-06)
       B =     0.01053  (0.01005, 0.01101)
       p =       1.965  (1.932, 1.997)
       t =   3.288e-08  (3.07e-08, 3.506e-08)
       D =   -0.000275  (-0.0004212, -0.0001288)
     Problem parameters:
       q =   9.817e+05
       start_time =     1.1e-09
       peak_freq =   4.918e+08

ans =

   4.9183e+08

File: Orientation/Fe_single_crystal/35degrees#2_Output.txt
>> TGS_phase_analysis('Fe_single_crystal-2019-06-29-06.40um-35degrees#2-POS-1.txt','Fe_single_crystal-2019-06-29-06.40um-35degrees#2-NEG-1.txt',6.4,1)

f2 = 

     General model:
     f2(x) = A.*(erfc(q*sqrt(k*(x+start_time)))-beta*exp(-q^2*k*(x+start_time)
                    )./sqrt((x+start_time)))+B.*sin(2*pi*(peak_freq)*(x+
                    start_time)+p)*exp(-(x+start_time)/t)+D
     Coefficients (with 95% confidence bounds):
       A =      0.1297  (0.1266, 0.1327)
       k =   2.232e-05  (2.195e-05, 2.268e-05)
       beta =   8.537e-06  (7.639e-06, 9.436e-06)
       B =     0.01058  (0.01016, 0.011)
       p =       2.036  (2.007, 2.065)
       t =   3.565e-08  (3.357e-08, 3.774e-08)
       D =    0.000582  (0.0004464, 0.0007177)
     Problem parameters:
       q =   9.817e+05
       start_time =     1.1e-09
       peak_freq =   4.918e+08

ans =

   4.9179e+08

File: Orientation/Fe_single_crystal/35degrees#3_Output.txt
>> TGS_phase_analysis('Fe_single_crystal-2019-06-29-06.40um-35degrees#3-POS-1.txt','Fe_single_crystal-2019-06-29-06.40um-35degrees#3-NEG-1.txt',6.4,1)

f2 = 

     General model:
     f2(x) = A.*(erfc(q*sqrt(k*(x+start_time)))-beta*exp(-q^2*k*(x+start_time)
                    )./sqrt((x+start_time)))+B.*sin(2*pi*(peak_freq)*(x+
                    start_time)+p)*exp(-(x+start_time)/t)+D
     Coefficients (with 95% confidence bounds):
       A =      0.1434  (0.1404, 0.1464)
       k =   2.224e-05  (2.191e-05, 2.256e-05)
       beta =   9.077e-06  (8.287e-06, 9.866e-06)
       B =     0.01159  (0.0112, 0.01198)
       p =       2.294  (2.27, 2.318)
       t =   4.051e-08  (3.85e-08, 4.251e-08)
       D =   0.0005056  (0.0003711, 0.0006401)
     Problem parameters:
       q =   9.817e+05
       start_time =     1.1e-09
       peak_freq =    4.93e+08

ans =

   4.9298e+08

File: Orientation/Fe_single_crystal/40degrees#1Output.txt
>> TGS_phase_analysis('Fe_single_crystal-2019-06-28-06.40um-40degrees#1-POS-1.txt','Fe_single_crystal-2019-06-28-06.40um-40degrees#1-NEG-1.txt',6.4,1)

f2 = 

     General model:
     f2(x) = A.*(erfc(q*sqrt(k*(x+start_time)))-beta*exp(-q^2*k*(x+start_time)
                    )./sqrt((x+start_time)))+B.*sin(2*pi*(peak_freq)*(x+
                    start_time)+p)*exp(-(x+start_time)/t)+D
     Coefficients (with 95% confidence bounds):
       A =      0.1325  (0.1294, 0.1357)
       k =   2.234e-05  (2.198e-05, 2.271e-05)
       beta =   7.236e-06  (6.3e-06, 8.173e-06)
       B =     0.01047  (0.01005, 0.0109)
       p =       2.072  (2.043, 2.102)
       t =   3.745e-08  (3.522e-08, 3.967e-08)
       D =  -0.0005893  (-0.0007291, -0.0004495)
     Problem parameters:
       q =   9.817e+05
       start_time =     1.1e-09
       peak_freq =   4.965e+08

ans =

   4.9651e+08

File: Orientation/Fe_single_crystal/40degrees#2_Output.txt
>> TGS_phase_analysis('Fe_single_crystal-2019-06-29-06.40um-40degrees#2-POS-1.txt','Fe_single_crystal-2019-06-29-06.40um-40degrees#2-NEG-1.txt',6.4,1)

f2 = 

     General model:
     f2(x) = A.*(erfc(q*sqrt(k*(x+start_time)))-beta*exp(-q^2*k*(x+start_time)
                    )./sqrt((x+start_time)))+B.*sin(2*pi*(peak_freq)*(x+
                    start_time)+p)*exp(-(x+start_time)/t)+D
     Coefficients (with 95% confidence bounds):
       A =      0.1285  (0.1255, 0.1315)
       k =   2.248e-05  (2.212e-05, 2.284e-05)
       beta =    8.11e-06  (7.21e-06, 9.011e-06)
       B =     0.01029  (0.009885, 0.01069)
       p =       2.047  (2.018, 2.075)
       t =   3.796e-08  (3.579e-08, 4.013e-08)
       D =   0.0002616  (0.0001298, 0.0003935)
     Problem parameters:
       q =   9.817e+05
       start_time =     1.1e-09
       peak_freq =   4.964e+08

ans =

   4.9639e+08

File: Orientation/Fe_single_crystal/40degrees#3_Output.txt
>> TGS_phase_analysis('Fe_single_crystal-2019-06-29-06.40um-40degrees#3-POS-1.txt','Fe_single_crystal-2019-06-29-06.40um-40degrees#3-NEG-1.txt',6.4,1)

f2 = 

     General model:
     f2(x) = A.*(erfc(q*sqrt(k*(x+start_time)))-beta*exp(-q^2*k*(x+start_time)
                    )./sqrt((x+start_time)))+B.*sin(2*pi*(peak_freq)*(x+
                    start_time)+p)*exp(-(x+start_time)/t)+D
     Coefficients (with 95% confidence bounds):
       A =      0.1454  (0.1425, 0.1482)
       k =   2.234e-05  (2.204e-05, 2.264e-05)
       beta =    8.72e-06  (7.985e-06, 9.455e-06)
       B =     0.01287  (0.0125, 0.01325)
       p =       2.321  (2.3, 2.342)
       t =   3.868e-08  (3.704e-08, 4.033e-08)
       D =   0.0003114  (0.0001866, 0.0004362)
     Problem parameters:
       q =   9.817e+05
       start_time =     1.1e-09
       peak_freq =   4.966e+08

ans =

   4.9659e+08

File: Orientation/Fe_single_crystal/45degrees#1Output.txt
>> TGS_phase_analysis('Fe_single_crystal-2019-06-28-06.40um-45degrees#1-POS-1.txt','Fe_single_crystal-2019-06-28-06.40um-45degrees#1-NEG-1.txt',6.4,1)

f2 = 

     General model:
     f2(x) = A.*(erfc(q*sqrt(k*(x+start_time)))-beta*exp(-q^2*k*(x+start_time)
                    )./sqrt((x+start_time)))+B.*sin(2*pi*(peak_freq)*(x+
                    start_time)+p)*exp(-(x+start_time)/t)+D
     Coefficients (with 95% confidence bounds):
       A =      0.1245  (0.1213, 0.1278)
       k =   2.229e-05  (2.189e-05, 2.268e-05)
       beta =   6.925e-06  (5.892e-06, 7.958e-06)
       B =     0.01045  (0.00999, 0.01092)
       p =       1.946  (1.913, 1.978)
       t =   3.357e-08  (3.139e-08, 3.574e-08)
       D =  -0.0007521  (-0.0008962, -0.0006079)
     Problem parameters:
       q =   9.817e+05
       start_time =     1.1e-09
       peak_freq =   4.976e+08

ans =

   4.9763e+08

File: Orientation/Fe_single_crystal/45degrees#2_Output.txt
>> TGS_phase_analysis('Fe_single_crystal-2019-06-29-06.40um-45degrees#2-POS-1.txt','Fe_single_crystal-2019-06-29-06.40um-45degrees#2-NEG-1.txt',6.4,1)

f2 = 

     General model:
     f2(x) = A.*(erfc(q*sqrt(k*(x+start_time)))-beta*exp(-q^2*k*(x+start_time)
                    )./sqrt((x+start_time)))+B.*sin(2*pi*(peak_freq)*(x+
                    start_time)+p)*exp(-(x+start_time)/t)+D
     Coefficients (with 95% confidence bounds):
       A =      0.1186  (0.1174, 0.1198)
       k =   2.153e-05  (2.137e-05, 2.168e-05)
       beta =   3.948e-06  (3.503e-06, 4.392e-06)
       B =     0.02089  (0.02067, 0.02111)
       p =       2.441  (2.433, 2.448)
       t =   2.412e-08  (2.376e-08, 2.449e-08)
       D =  -0.0001313  (-0.0001893, -7.328e-05)
     Problem parameters:
       q =   9.817e+05
       start_time =     1.1e-09
       peak_freq =   4.981e+08

ans =

   4.9814e+08

File: Orientation/Fe_single_crystal/45degrees#3_Output.txt
>> TGS_phase_analysis('Fe_single_crystal-2019-06-29-06.40um-45degrees#3-POS-1.txt','Fe_single_crystal-2019-06-29-06.40um-45degrees#3-NEG-1.txt',6.4,1)

f2 = 

     General model:
     f2(x) = A.*(erfc(q*sqrt(k*(x+start_time)))-beta*exp(-q^2*k*(x+start_time)
                    )./sqrt((x+start_time)))+B.*sin(2*pi*(peak_freq)*(x+
                    start_time)+p)*exp(-(x+start_time)/t)+D
     Coefficients (with 95% confidence bounds):
       A =      0.1348  (0.1324, 0.1372)
       k =   2.193e-05  (2.166e-05, 2.221e-05)
       beta =   8.123e-06  (7.429e-06, 8.817e-06)
       B =     0.01295  (0.01263, 0.01327)
       p =       2.369  (2.351, 2.386)
       t =   3.974e-08  (3.83e-08, 4.118e-08)
       D =   0.0009265  (0.0008158, 0.001037)
     Problem parameters:
       q =   9.817e+05
       start_time =     1.1e-09
       peak_freq =   4.989e+08

ans =

   4.9888e+08

File: Orientation/Fe_single_crystal/50degrees#1Output.txt
>> TGS_phase_analysis('Fe_single_crystal-2019-06-28-06.40um-50degrees#1-POS-1.txt','Fe_single_crystal-2019-06-28-06.40um-50degrees#1-NEG-1.txt',6.4,1)

f2 = 

     General model:
     f2(x) = A.*(erfc(q*sqrt(k*(x+start_time)))-beta*exp(-q^2*k*(x+start_time)
                    )./sqrt((x+start_time)))+B.*sin(2*pi*(peak_freq)*(x+
                    start_time)+p)*exp(-(x+start_time)/t)+D
     Coefficients (with 95% confidence bounds):
       A =      0.1059  (0.1048, 0.107)
       k =   2.142e-05  (2.127e-05, 2.157e-05)
       beta =   2.382e-06  (1.924e-06, 2.841e-06)
       B =     0.01889  (0.01869, 0.01908)
       p =       2.534  (2.526, 2.542)
       t =   2.266e-08  (2.231e-08, 2.301e-08)
       D =  -0.0007075  (-0.0007595, -0.0006556)
     Problem parameters:
       q =   9.817e+05
       start_time =     1.1e-09
       peak_freq =   4.954e+08

ans =

   4.9541e+08

File: Orientation/Fe_single_crystal/50degrees#2_Output.txt
>> TGS_phase_analysis('Fe_single_crystal-2019-06-29-06.40um-50degrees#2-POS-1.txt','Fe_single_crystal-2019-06-29-06.40um-50degrees#2-NEG-1.txt',6.4,1)

f2 = 

     General model:
     f2(x) = A.*(erfc(q*sqrt(k*(x+start_time)))-beta*exp(-q^2*k*(x+start_time)
                    )./sqrt((x+start_time)))+B.*sin(2*pi*(peak_freq)*(x+
                    start_time)+p)*exp(-(x+start_time)/t)+D
     Coefficients (with 95% confidence bounds):
       A =      0.1244  (0.1215, 0.1272)
       k =   2.264e-05  (2.228e-05, 2.3e-05)
       beta =   8.069e-06  (7.176e-06, 8.961e-06)
       B =     0.01058  (0.01018, 0.01098)
       p =       2.021  (1.994, 2.048)
       t =   3.556e-08  (3.361e-08, 3.751e-08)
       D =   0.0005163  (0.0003912, 0.0006413)
     Problem parameters:
       q =   9.817e+05
       start_time =     1.1e-09
       peak_freq =   4.959e+08

ans =

   4.9592e+08

File: Orientation/Fe_single_crystal/50degrees#3_Output.txt
>> TGS_phase_analysis('Fe_single_crystal-2019-06-29-06.40um-50degrees#3-POS-1.txt','Fe_single_crystal-2019-06-29-06.40um-50degrees#3-NEG-1.txt',6.4,1)

f2 = 

     General model:
     f2(x) = A.*(erfc(q*sqrt(k*(x+start_time)))-beta*exp(-q^2*k*(x+start_time)
                    )./sqrt((x+start_time)))+B.*sin(2*pi*(peak_freq)*(x+
                    start_time)+p)*exp(-(x+start_time)/t)+D
     Coefficients (with 95% confidence bounds):
       A =       0.106  (0.1049, 0.1071)
       k =   2.113e-05  (2.098e-05, 2.129e-05)
       beta =   3.569e-06  (3.109e-06, 4.03e-06)
       B =     0.01972  (0.01953, 0.01992)
       p =       2.491  (2.484, 2.499)
       t =   2.615e-08  (2.578e-08, 2.653e-08)
       D =    0.001624  (0.001569, 0.001679)
     Problem parameters:
       q =   9.817e+05
       start_time =     1.1e-09
       peak_freq =   4.976e+08

ans =

   4.9755e+08

File: Orientation/Fe_single_crystal/55degrees#1Output.txt
>> TGS_phase_analysis('Fe_single_crystal-2019-06-28-06.40um-55degrees#1-POS-1.txt','Fe_single_crystal-2019-06-28-06.40um-55degrees#1-NEG-1.txt',6.4,1)

f2 = 

     General model:
     f2(x) = A.*(erfc(q*sqrt(k*(x+start_time)))-beta*exp(-q^2*k*(x+start_time)
                    )./sqrt((x+start_time)))+B.*sin(2*pi*(peak_freq)*(x+
                    start_time)+p)*exp(-(x+start_time)/t)+D
     Coefficients (with 95% confidence bounds):
       A =      0.1294  (0.1264, 0.1323)
       k =   2.273e-05  (2.238e-05, 2.309e-05)
       beta =   7.849e-06  (6.963e-06, 8.734e-06)
       B =     0.01148  (0.01107, 0.0119)
       p =       2.062  (2.036, 2.088)
       t =   3.408e-08  (3.228e-08, 3.588e-08)
       D =  -0.0009151  (-0.001043, -0.0007876)
     Problem parameters:
       q =   9.817e+05
       start_time =     1.1e-09
       peak_freq =   4.907e+08

ans =

   4.9068e+08

File: Orientation/Fe_single_crystal/55degrees#2_Output.txt
>> TGS_phase_analysis('Fe_single_crystal-2019-06-29-06.40um-55degrees#2-POS-1.txt','Fe_single_crystal-2019-06-29-06.40um-55degrees#2-NEG-1.txt',6.4,1)

f2 = 

     General model:
     f2(x) = A.*(erfc(q*sqrt(k*(x+start_time)))-beta*exp(-q^2*k*(x+start_time)
                    )./sqrt((x+start_time)))+B.*sin(2*pi*(peak_freq)*(x+
                    start_time)+p)*exp(-(x+start_time)/t)+D
     Coefficients (with 95% confidence bounds):
       A =      0.1211  (0.1181, 0.124)
       k =   2.245e-05  (2.208e-05, 2.283e-05)
       beta =   7.584e-06  (6.631e-06, 8.537e-06)
       B =    0.009938  (0.00953, 0.01035)
       p =       1.993  (1.963, 2.022)
       t =   3.597e-08  (3.382e-08, 3.812e-08)
       D =   0.0003851  (0.0002551, 0.0005151)
     Problem parameters:
       q =   9.817e+05
       start_time =     1.1e-09
       peak_freq =   4.913e+08

ans =

   4.9127e+08

File: Orientation/Fe_single_crystal/55degrees#3_Output.txt
>> TGS_phase_analysis('Fe_single_crystal-2019-06-29-06.40um-55degrees#3-POS-1.txt','Fe_single_crystal-2019-06-29-06.40um-55degrees#3-NEG-1.txt',6.4,1)

f2 = 

     General model:
     f2(x) = A.*(erfc(q*sqrt(k*(x+start_time)))-beta*exp(-q^2*k*(x+start_time)
                    )./sqrt((x+start_time)))+B.*sin(2*pi*(peak_freq)*(x+
                    start_time)+p)*exp(-(x+start_time)/t)+D
     Coefficients (with 95% confidence bounds):
       A =      0.1111  (0.11, 0.1122)
       k =   2.113e-05  (2.098e-05, 2.128e-05)
       beta =   4.097e-06  (3.651e-06, 4.544e-06)
       B =     0.02003  (0.01984, 0.02023)
       p =       2.567  (2.56, 2.575)
       t =   2.664e-08  (2.626e-08, 2.702e-08)
       D =    0.001966  (0.001909, 0.002022)
     Problem parameters:
       q =   9.817e+05
       start_time =     1.1e-09
       peak_freq =   4.934e+08

ans =

   4.9336e+08

File: Orientation/Fe_single_crystal/5degrees#1Output.txt
>> TGS_phase_analysis('Fe_single_crystal-2019-06-28-06.40um-5degrees#1-POS-1.txt','Fe_single_crystal-2019-06-28-06.40um-5degrees#1-NEG-1.txt',6.4,1)

f2 = 

     General model:
     f2(x) = A.*(erfc(q*sqrt(k*(x+start_time)))-beta*exp(-q^2*k*(x+start_time)
                    )./sqrt((x+start_time)))+B.*sin(2*pi*(peak_freq)*(x+
                    start_time)+p)*exp(-(x+start_time)/t)+D
     Coefficients (with 95% confidence bounds):
       A =     0.05873  (0.05784, 0.05961)
       k =   2.214e-05  (2.192e-05, 2.235e-05)
       beta =   2.994e-06  (2.323e-06, 3.666e-06)
       B =     0.01231  (0.01218, 0.01245)
       p =       2.412  (2.404, 2.42)
       t =   2.821e-08  (2.776e-08, 2.866e-08)
       D =   0.0008743  (0.0008363, 0.0009123)
     Problem parameters:
       q =   9.817e+05
       start_time =     1.2e-09
       peak_freq =   4.572e+08

ans =

   4.5716e+08

File: Orientation/Fe_single_crystal/5degrees#2_Output.txt
>> TGS_phase_analysis('Fe_single_crystal-2019-06-29-06.40um-5degrees#2-POS-1.txt','Fe_single_crystal-2019-06-29-06.40um-5degrees#2-NEG-1.txt',6.4,1)

f2 = 

     General model:
     f2(x) = A.*(erfc(q*sqrt(k*(x+start_time)))-beta*exp(-q^2*k*(x+start_time)
                    )./sqrt((x+start_time)))+B.*sin(2*pi*(peak_freq)*(x+
                    start_time)+p)*exp(-(x+start_time)/t)+D
     Coefficients (with 95% confidence bounds):
       A =      0.1434  (0.1415, 0.1452)
       k =   2.242e-05  (2.224e-05, 2.26e-05)
       beta =   3.752e-06  (3.186e-06, 4.318e-06)
       B =     0.02885  (0.02858, 0.02911)
       p =       2.216  (2.21, 2.223)
       t =   2.871e-08  (2.832e-08, 2.909e-08)
       D =     3.3e-05  (-4.247e-05, 0.0001085)
     Problem parameters:
       q =   9.817e+05
       start_time =    1.25e-09
       peak_freq =   4.565e+08

ans =

   4.5651e+08

File: Orientation/Fe_single_crystal/5degrees#3_Output.txt
>> TGS_phase_analysis('Fe_single_crystal-2019-06-29-06.40um-5degrees#3-POS-1.txt','Fe_single_crystal-2019-06-29-06.40um-5degrees#3-NEG-1.txt',6.4,1)

f2 = 

     General model:
     f2(x) = A.*(erfc(q*sqrt(k*(x+start_time)))-beta*exp(-q^2*k*(x+start_time)
                    )./sqrt((x+start_time)))+B.*sin(2*pi*(peak_freq)*(x+
                    start_time)+p)*exp(-(x+start_time)/t)+D
     Coefficients (with 95% confidence bounds):
       A =      0.1095  (0.1081, 0.1109)
       k =   2.235e-05  (2.217e-05, 2.253e-05)
       beta =   3.459e-06  (2.909e-06, 4.008e-06)
       B =     0.02265  (0.02244, 0.02286)
       p =       2.393  (2.386, 2.4)
       t =   2.754e-08  (2.717e-08, 2.791e-08)
       D =    0.001484  (0.001426, 0.001542)
     Problem parameters:
       q =   9.817e+05
       start_time =     1.2e-09
       peak_freq =   4.569e+08

ans =

   4.5692e+08

File: Orientation/Fe_single_crystal/60degrees#1Output.txt
>> TGS_phase_analysis('Fe_single_crystal-2019-06-28-06.40um-60degrees#1-POS-1.txt','Fe_single_crystal-2019-06-28-06.40um-60degrees#1-NEG-1.txt',6.4,1)

f2 = 

     General model:
     f2(x) = A.*(erfc(q*sqrt(k*(x+start_time)))-beta*exp(-q^2*k*(x+start_time)
                    )./sqrt((x+start_time)))+B.*sin(2*pi*(peak_freq)*(x+
                    start_time)+p)*exp(-(x+start_time)/t)+D
     Coefficients (with 95% confidence bounds):
       A =       0.138  (0.1354, 0.1407)
       k =    2.27e-05  (2.241e-05, 2.299e-05)
       beta =   7.495e-06  (6.747e-06, 8.243e-06)
       B =     0.01082  (0.01046, 0.01119)
       p =        1.89  (1.866, 1.915)
       t =   3.287e-08  (3.125e-08, 3.449e-08)
       D =   -0.000689  (-0.0007991, -0.0005788)
     Problem parameters:
       q =   9.817e+05
       start_time =    1.15e-09
       peak_freq =   4.883e+08

ans =

   4.8828e+08

File: Orientation/Fe_single_crystal/60degrees#2_Output.txt
>> TGS_phase_analysis('Fe_single_crystal-2019-06-29-06.40um-60degrees#2-POS-1.txt','Fe_single_crystal-2019-06-29-06.40um-60degrees#2-NEG-1.txt',6.4,1)

f2 = 

     General model:
     f2(x) = A.*(erfc(q*sqrt(k*(x+start_time)))-beta*exp(-q^2*k*(x+start_time)
                    )./sqrt((x+start_time)))+B.*sin(2*pi*(peak_freq)*(x+
                    start_time)+p)*exp(-(x+start_time)/t)+D
     Coefficients (with 95% confidence bounds):
       A =      0.1056  (0.1045, 0.1066)
       k =   2.181e-05  (2.166e-05, 2.195e-05)
       beta =    3.85e-06  (3.412e-06, 4.287e-06)
       B =     0.01566  (0.01548, 0.01584)
       p =       2.337  (2.329, 2.346)
       t =   2.431e-08  (2.39e-08, 2.473e-08)
       D =   4.203e-06  (-4.38e-05, 5.221e-05)
     Problem parameters:
       q =   9.817e+05
       start_time =    1.15e-09
       peak_freq =   4.878e+08

ans =

   4.8784e+08

File: Orientation/Fe_single_crystal/60degrees#3_Output.txt
>> TGS_phase_analysis('Fe_single_crystal-2019-06-29-06.40um-60degrees#3-POS-1.txt','Fe_single_crystal-2019-06-29-06.40um-60degrees#3-NEG-1.txt',6.4,1)

f2 = 

     General model:
     f2(x) = A.*(erfc(q*sqrt(k*(x+start_time)))-beta*exp(-q^2*k*(x+start_time)
                    )./sqrt((x+start_time)))+B.*sin(2*pi*(peak_freq)*(x+
                    start_time)+p)*exp(-(x+start_time)/t)+D
     Coefficients (with 95% confidence bounds):
       A =      0.1147  (0.1135, 0.1159)
       k =   2.178e-05  (2.163e-05, 2.194e-05)
       beta =   5.341e-06  (4.907e-06, 5.774e-06)
       B =     0.01806  (0.01787, 0.01826)
       p =       2.532  (2.524, 2.54)
       t =   2.726e-08  (2.683e-08, 2.769e-08)
       D =   0.0009195  (0.0008641, 0.000975)
     Problem parameters:
       q =   9.817e+05
       start_time =     1.1e-09
       peak_freq =     4.9e+08

ans =

   4.9000e+08

File: Orientation/Fe_single_crystal/65degrees#1Output.txt
>> TGS_phase_analysis('Fe_single_crystal-2019-06-28-06.40um-65degrees#1-POS-1.txt','Fe_single_crystal-2019-06-28-06.40um-65degrees#1-NEG-1.txt',6.4,1)

f2 = 

     General model:
     f2(x) = A.*(erfc(q*sqrt(k*(x+start_time)))-beta*exp(-q^2*k*(x+start_time)
                    )./sqrt((x+start_time)))+B.*sin(2*pi*(peak_freq)*(x+
                    start_time)+p)*exp(-(x+start_time)/t)+D
     Coefficients (with 95% confidence bounds):
       A =      0.1393  (0.1366, 0.142)
       k =    2.27e-05  (2.241e-05, 2.299e-05)
       beta =   6.483e-06  (5.703e-06, 7.262e-06)
       B =     0.01392  (0.01335, 0.01449)
       p =       2.626  (2.586, 2.666)
       t =   1.039e-08  (fixed at bound)
       D =  -0.0006945  (-0.0008066, -0.0005825)
     Problem parameters:
       q =   9.817e+05
       start_time =    1.15e-09
       peak_freq =   4.679e+08

ans =

   4.6787e+08

File: Orientation/Fe_single_crystal/65degrees#2_Output.txt
>> TGS_phase_analysis('Fe_single_crystal-2019-06-29-06.40um-65degrees#2-POS-1.txt','Fe_single_crystal-2019-06-29-06.40um-65degrees#2-NEG-1.txt',6.4,1)

f2 = 

     General model:
     f2(x) = A.*(erfc(q*sqrt(k*(x+start_time)))-beta*exp(-q^2*k*(x+start_time)
                    )./sqrt((x+start_time)))+B.*sin(2*pi*(peak_freq)*(x+
                    start_time)+p)*exp(-(x+start_time)/t)+D
     Coefficients (with 95% confidence bounds):
       A =      0.1197  (0.1166, 0.1228)
       k =   2.319e-05  (2.279e-05, 2.359e-05)
       beta =   8.971e-06  (7.989e-06, 9.953e-06)
       B =    0.001976  (0.00134, 0.002612)
       p =       1.503  (1.183, 1.822)
       t =   1.058e-08  (fixed at bound)
       D =   0.0002764  (0.0001514, 0.0004014)
     Problem parameters:
       q =   9.817e+05
       start_time =    1.15e-09
       peak_freq =    4.76e+08

ans =

   4.7600e+08

File: Orientation/Fe_single_crystal/65degrees#3_Output.txt
>> TGS_phase_analysis('Fe_single_crystal-2019-06-29-06.40um-65degrees#3-POS-1.txt','Fe_single_crystal-2019-06-29-06.40um-65degrees#3-NEG-1.txt',6.4,1)

f2 = 

     General model:
     f2(x) = A.*(erfc(q*sqrt(k*(x+start_time)))-beta*exp(-q^2*k*(x+start_time)
                    )./sqrt((x+start_time)))+B.*sin(2*pi*(peak_freq)*(x+
                    start_time)+p)*exp(-(x+start_time)/t)+D
     Coefficients (with 95% confidence bounds):
       A =      0.1306  (0.127, 0.1342)
       k =   2.298e-05  (2.255e-05, 2.341e-05)
       beta =   1.041e-05  (9.4e-06, 1.142e-05)
       B =    0.003186  (0.00234, 0.004031)
       p =       2.115  (1.859, 2.372)
       t =   9.035e-09  (fixed at bound)
       D =    0.001543  (0.001396, 0.00169)
     Problem parameters:
       q =   9.817e+05
       start_time =    1.15e-09
       peak_freq =    4.78e+08

ans =

   4.7799e+08

File: Orientation/Fe_single_crystal/70degrees#1Output.txt
>> TGS_phase_analysis('Fe_single_crystal-2019-06-28-06.40um-70degrees#1-POS-1.txt','Fe_single_crystal-2019-06-28-06.40um-70degrees#1-NEG-1.txt',6.4,1)

f2 = 

     General model:
     f2(x) = A.*(erfc(q*sqrt(k*(x+start_time)))-beta*exp(-q^2*k*(x+start_time)
                    )./sqrt((x+start_time)))+B.*sin(2*pi*(peak_freq)*(x+
                    start_time)+p)*exp(-(x+start_time)/t)+D
     Coefficients (with 95% confidence bounds):
       A =      0.1376  (0.1347, 0.1405)
       k =   2.335e-05  (2.302e-05, 2.368e-05)
       beta =   7.875e-06  (7.074e-06, 8.676e-06)
       B =     0.01166  (0.0113, 0.01202)
       p =       2.375  (2.353, 2.397)
       t =   4.085e-08  (3.901e-08, 4.268e-08)
       D =   -0.001194  (-0.001312, -0.001076)
     Problem parameters:
       q =   9.817e+05
       start_time =     1.1e-09
       peak_freq =   4.633e+08

ans =

   4.6327e+08
