Repository: anguswylie/WFeCrV_self-ion_TGS

File: Orientation/Fe_single_crystal/70degrees#2_Output.txt
>> TGS_phase_analysis('Fe_single_crystal-2019-06-29-06.40um-70degrees#2-POS-1.txt','Fe_single_crystal-2019-06-29-06.40um-70degrees#2-NEG-1.txt',6.4,1)

f2 = 

     General model:
     f2(x) = A.*(erfc(q*sqrt(k*(x+start_time)))-beta*exp(-q^2*k*(x+start_time)
                    )./sqrt((x+start_time)))+B.*sin(2*pi*(peak_freq)*(x+
                    start_time)+p)*exp(-(x+start_time)/t)+D
     Coefficients (with 95% confidence bounds):
       A =      0.1225  (0.1198, 0.1252)
       k =   2.327e-05  (2.292e-05, 2.361e-05)
       beta =   8.444e-06  (7.618e-06, 9.27e-06)
       B =     0.01057  (0.01023, 0.01091)
       p =       2.315  (2.292, 2.338)
       t =   3.975e-08  (3.788e-08, 4.162e-08)
       D =   0.0005606  (0.0004502, 0.000671)
     Problem parameters:
       q =   9.817e+05
       start_time =     1.1e-09
       peak_freq =   4.635e+08

ans =

   4.6355e+08

File: Orientation/Fe_single_crystal/70degrees#3_Output.txt
>> TGS_phase_analysis('Fe_single_crystal-2019-06-29-06.40um-70degrees#3-POS-1.txt','Fe_single_crystal-2019-06-29-06.40um-70degrees#3-NEG-1.txt',6.4,1)

f2 = 

     General model:
     f2(x) = A.*(erfc(q*sqrt(k*(x+start_time)))-beta*exp(-q^2*k*(x+start_time)
                    )./sqrt((x+start_time)))+B.*sin(2*pi*(peak_freq)*(x+
                    start_time)+p)*exp(-(x+start_time)/t)+D
     Coefficients (with 95% confidence bounds):
       A =      0.1158  (0.1144, 0.1171)
       k =    2.18e-05  (2.163e-05, 2.197e-05)
       beta =   5.251e-06  (4.752e-06, 5.751e-06)
       B =     0.01893  (0.01873, 0.01913)
       p =       2.425  (2.417, 2.433)
       t =   3.006e-08  (2.959e-08, 3.052e-08)
       D =    0.001754  (0.001693, 0.001814)
     Problem parameters:
       q =   9.817e+05
       start_time =     1.2e-09
       peak_freq =   4.642e+08

ans =

   4.6422e+08

File: Orientation/Fe_single_crystal/75degrees#1Output.txt
>> TGS_phase_analysis('Fe_single_crystal-2019-06-28-06.40um-75degrees#1-POS-1.txt','Fe_single_crystal-2019-06-28-06.40um-75degrees#1-NEG-1.txt',6.4,1)

f2 = 

     General model:
     f2(x) = A.*(erfc(q*sqrt(k*(x+start_time)))-beta*exp(-q^2*k*(x+start_time)
                    )./sqrt((x+start_time)))+B.*sin(2*pi*(peak_freq)*(x+
                    start_time)+p)*exp(-(x+start_time)/t)+D
     Coefficients (with 95% confidence bounds):
       A =      0.1156  (0.1142, 0.1171)
       k =   2.263e-05  (2.245e-05, 2.281e-05)
       beta =   3.014e-06  (2.475e-06, 3.553e-06)
       B =     0.02212  (0.02189, 0.02235)
       p =       2.531  (2.524, 2.539)
       t =   2.564e-08  (2.525e-08, 2.602e-08)
       D =   -0.001632  (-0.001692, -0.001572)
     Problem parameters:
       q =   9.817e+05
       start_time =    1.15e-09
       peak_freq =   4.604e+08

ans =

   4.6041e+08

File: Orientation/Fe_single_crystal/75degrees#2_Output.txt
>> TGS_phase_analysis('Fe_single_crystal-2019-06-29-06.40um-75degrees#2-POS-1.txt','Fe_single_crystal-2019-06-29-06.40um-75degrees#2-NEG-1.txt',6.4,1)

f2 = 

     General model:
     f2(x) = A.*(erfc(q*sqrt(k*(x+start_time)))-beta*exp(-q^2*k*(x+start_time)
                    )./sqrt((x+start_time)))+B.*sin(2*pi*(peak_freq)*(x+
                    start_time)+p)*exp(-(x+start_time)/t)+D
     Coefficients (with 95% confidence bounds):
       A =      0.1119  (0.1106, 0.1133)
       k =   2.236e-05  (2.218e-05, 2.254e-05)
       beta =   3.949e-06  (3.412e-06, 4.486e-06)
       B =     0.02084  (0.02062, 0.02106)
       p =       2.498  (2.49, 2.505)
       t =   2.751e-08  (2.709e-08, 2.793e-08)
       D =   0.0002895  (0.0002293, 0.0003497)
     Problem parameters:
       q =   9.817e+05
       start_time =    1.15e-09
       peak_freq =    4.61e+08

ans =

   4.6103e+08

File: Orientation/Fe_single_crystal/75degrees#3_Output.txt
>> TGS_phase_analysis('Fe_single_crystal-2019-06-29-06.40um-75degrees#3-POS-1.txt','Fe_single_crystal-2019-06-29-06.40um-75degrees#3-NEG-1.txt',6.4,1)

f2 = 

     General model:
     f2(x) = A.*(erfc(q*sqrt(k*(x+start_time)))-beta*exp(-q^2*k*(x+start_time)
                    )./sqrt((x+start_time)))+B.*sin(2*pi*(peak_freq)*(x+
                    start_time)+p)*exp(-(x+start_time)/t)+D
     Coefficients (with 95% confidence bounds):
       A =      0.1103  (0.1088, 0.1117)
       k =   2.196e-05  (2.177e-05, 2.215e-05)
       beta =   4.912e-06  (4.366e-06, 5.459e-06)
       B =     0.02149  (0.02126, 0.02171)
       p =       2.522  (2.514, 2.53)
       t =   2.777e-08  (2.735e-08, 2.819e-08)
       D =    0.001693  (0.001629, 0.001756)
     Problem parameters:
       q =   9.817e+05
       start_time =    1.15e-09
       peak_freq =   4.618e+08

ans =

   4.6175e+08

File: Orientation/Fe_single_crystal/80degrees#1Output.txt
>> TGS_phase_analysis('Fe_single_crystal-2019-06-28-06.40um-80degrees#1-POS-1.txt','Fe_single_crystal-2019-06-28-06.40um-80degrees#1-NEG-1.txt',6.4,1)

f2 = 

     General model:
     f2(x) = A.*(erfc(q*sqrt(k*(x+start_time)))-beta*exp(-q^2*k*(x+start_time)
                    )./sqrt((x+start_time)))+B.*sin(2*pi*(peak_freq)*(x+
                    start_time)+p)*exp(-(x+start_time)/t)+D
     Coefficients (with 95% confidence bounds):
       A =      0.1164  (0.115, 0.1179)
       k =   2.264e-05  (2.246e-05, 2.282e-05)
       beta =   2.818e-06  (2.266e-06, 3.371e-06)
       B =     0.02355  (0.02332, 0.02377)
       p =       2.388  (2.381, 2.395)
       t =   2.617e-08  (2.581e-08, 2.654e-08)
       D =    -0.00122  (-0.001279, -0.00116)
     Problem parameters:
       q =   9.817e+05
       start_time =     1.2e-09
       peak_freq =   4.581e+08

ans =

   4.5810e+08

File: Orientation/Fe_single_crystal/80degrees#2_Output.txt
>> TGS_phase_analysis('Fe_single_crystal-2019-06-29-06.40um-80degrees#2-POS-1.txt','Fe_single_crystal-2019-06-29-06.40um-80degrees#2-NEG-1.txt',6.4,1)

f2 = 

     General model:
     f2(x) = A.*(erfc(q*sqrt(k*(x+start_time)))-beta*exp(-q^2*k*(x+start_time)
                    )./sqrt((x+start_time)))+B.*sin(2*pi*(peak_freq)*(x+
                    start_time)+p)*exp(-(x+start_time)/t)+D
     Coefficients (with 95% confidence bounds):
       A =       0.106  (0.1046, 0.1074)
       k =   2.256e-05  (2.237e-05, 2.275e-05)
       beta =   3.529e-06  (2.959e-06, 4.1e-06)
       B =     0.02109  (0.02087, 0.0213)
       p =       2.361  (2.354, 2.368)
       t =   2.693e-08  (2.653e-08, 2.732e-08)
       D =  -0.0002236  (-0.0002808, -0.0001664)
     Problem parameters:
       q =   9.817e+05
       start_time =     1.2e-09
       peak_freq =    4.58e+08

ans =

   4.5800e+08

File: Orientation/Fe_single_crystal/80degrees#3_Output.txt
>> TGS_phase_analysis('Fe_single_crystal-2019-06-29-06.40um-80degrees#3-POS-1.txt','Fe_single_crystal-2019-06-29-06.40um-80degrees#3-NEG-1.txt',6.4,1)

f2 = 

     General model:
     f2(x) = A.*(erfc(q*sqrt(k*(x+start_time)))-beta*exp(-q^2*k*(x+start_time)
                    )./sqrt((x+start_time)))+B.*sin(2*pi*(peak_freq)*(x+
                    start_time)+p)*exp(-(x+start_time)/t)+D
     Coefficients (with 95% confidence bounds):
       A =      0.1041  (0.1028, 0.1054)
       k =   2.207e-05  (2.189e-05, 2.225e-05)
       beta =   4.026e-06  (3.494e-06, 4.558e-06)
       B =     0.02112  (0.02092, 0.02131)
       p =       2.369  (2.362, 2.376)
       t =   2.842e-08  (2.804e-08, 2.879e-08)
       D =   0.0008275  (0.0007726, 0.0008824)
     Problem parameters:
       q =   9.817e+05
       start_time =     1.2e-09
       peak_freq =   4.587e+08

ans =

   4.5872e+08

File: Orientation/Fe_single_crystal/85degrees#1Output.txt
>> TGS_phase_analysis('Fe_single_crystal-2019-06-28-06.40um-85degrees#1-POS-1.txt','Fe_single_crystal-2019-06-28-06.40um-85degrees#1-NEG-1.txt',6.4,1)

f2 = 

     General model:
     f2(x) = A.*(erfc(q*sqrt(k*(x+start_time)))-beta*exp(-q^2*k*(x+start_time)
                    )./sqrt((x+start_time)))+B.*sin(2*pi*(peak_freq)*(x+
                    start_time)+p)*exp(-(x+start_time)/t)+D
     Coefficients (with 95% confidence bounds):
       A =      0.1223  (0.1208, 0.1239)
       k =    2.24e-05  (2.222e-05, 2.258e-05)
       beta =   2.522e-06  (1.969e-06, 3.076e-06)
       B =     0.02581  (0.02558, 0.02605)
       p =       2.387  (2.38, 2.393)
       t =    2.61e-08  (2.575e-08, 2.645e-08)
       D =  -0.0004593  (-0.0005226, -0.000396)
     Problem parameters:
       q =   9.817e+05
       start_time =     1.2e-09
       peak_freq =    4.56e+08

ans =

   4.5597e+08

File: Orientation/Fe_single_crystal/85degrees#2_Output.txt
>> TGS_phase_analysis('Fe_single_crystal-2019-06-29-06.40um-85degrees#2-POS-1.txt','Fe_single_crystal-2019-06-29-06.40um-85degrees#2-NEG-1.txt',6.4,1)

f2 = 

     General model:
     f2(x) = A.*(erfc(q*sqrt(k*(x+start_time)))-beta*exp(-q^2*k*(x+start_time)
                    )./sqrt((x+start_time)))+B.*sin(2*pi*(peak_freq)*(x+
                    start_time)+p)*exp(-(x+start_time)/t)+D
     Coefficients (with 95% confidence bounds):
       A =     0.08847  (0.08728, 0.08965)
       k =   2.271e-05  (2.252e-05, 2.29e-05)
       beta =   1.963e-06  (1.359e-06, 2.568e-06)
       B =     0.01807  (0.01789, 0.01826)
       p =       2.363  (2.356, 2.371)
       t =   2.581e-08  (2.542e-08, 2.619e-08)
       D =   -0.000307  (-0.0003553, -0.0002586)
     Problem parameters:
       q =   9.817e+05
       start_time =     1.2e-09
       peak_freq =   4.564e+08

ans =

   4.5641e+08

File: Orientation/Fe_single_crystal/85degrees#3_Output.txt
>> TGS_phase_analysis('Fe_single_crystal-2019-06-29-06.40um-85degrees#3-POS-1.txt','Fe_single_crystal-2019-06-29-06.40um-85degrees#3-NEG-1.txt',6.4,1)

f2 = 

     General model:
     f2(x) = A.*(erfc(q*sqrt(k*(x+start_time)))-beta*exp(-q^2*k*(x+start_time)
                    )./sqrt((x+start_time)))+B.*sin(2*pi*(peak_freq)*(x+
                    start_time)+p)*exp(-(x+start_time)/t)+D
     Coefficients (with 95% confidence bounds):
       A =      0.1206  (0.119, 0.1221)
       k =   2.285e-05  (2.267e-05, 2.304e-05)
       beta =   4.351e-06  (3.806e-06, 4.896e-06)
       B =     0.02419  (0.02396, 0.02442)
       p =       2.382  (2.375, 2.389)
       t =   2.799e-08  (2.761e-08, 2.838e-08)
       D =  -0.0009349  (-0.000997, -0.0008728)
     Problem parameters:
       q =   9.817e+05
       start_time =     1.2e-09
       peak_freq =   4.563e+08

ans =

   4.5629e+08

File: Orientation/Fe_single_crystal/90degrees#2_Output.txt
>> TGS_phase_analysis('Fe_single_crystal-2019-06-29-06.40um-90degrees#2-POS-1.txt','Fe_single_crystal-2019-06-29-06.40um-90degrees#2-NEG-1.txt',6.4,1)

f2 = 

     General model:
     f2(x) = A.*(erfc(q*sqrt(k*(x+start_time)))-beta*exp(-q^2*k*(x+start_time)
                    )./sqrt((x+start_time)))+B.*sin(2*pi*(peak_freq)*(x+
                    start_time)+p)*exp(-(x+start_time)/t)+D
     Coefficients (with 95% confidence bounds):
       A =      0.1055  (0.1041, 0.107)
       k =   2.298e-05  (2.278e-05, 2.318e-05)
       beta =   3.658e-06  (3.052e-06, 4.265e-06)
       B =     0.02126  (0.02105, 0.02146)
       p =       2.223  (2.216, 2.23)
       t =   2.851e-08  (2.811e-08, 2.892e-08)
       D =   -0.001545  (-0.001602, -0.001488)
     Problem parameters:
       q =   9.817e+05
       start_time =    1.25e-09
       peak_freq =   4.555e+08

ans =

   4.5550e+08

File: Orientation/Fe_single_crystal/90degrees#3_Output.txt
>> TGS_phase_analysis('Fe_single_crystal-2019-06-29-06.40um-90degrees#3-POS-1.txt','Fe_single_crystal-2019-06-29-06.40um-90degrees#3-NEG-1.txt',6.4,1)

f2 = 

     General model:
     f2(x) = A.*(erfc(q*sqrt(k*(x+start_time)))-beta*exp(-q^2*k*(x+start_time)
                    )./sqrt((x+start_time)))+B.*sin(2*pi*(peak_freq)*(x+
                    start_time)+p)*exp(-(x+start_time)/t)+D
     Coefficients (with 95% confidence bounds):
       A =        0.12  (0.1185, 0.1215)
       k =   2.252e-05  (2.234e-05, 2.27e-05)
       beta =   3.908e-06  (3.368e-06, 4.447e-06)
       B =     0.02436  (0.02414, 0.02459)
       p =       2.388  (2.382, 2.395)
       t =   2.783e-08  (2.746e-08, 2.82e-08)
       D =  -0.0006332  (-0.0006952, -0.0005712)
     Problem parameters:
       q =   9.817e+05
       start_time =     1.2e-09
       peak_freq =   4.553e+08

ans =

   4.5526e+08
