Repository: anguswylie/WFeCrV_self-ion_TGS

File: Orientation/V_single_crystal/0degrees#1_Output.txt
>> TGS_phase_analysis('V_single_crystal-2019-06-27-06.40um-0degrees-POS-1.txt','V_single_crystal-2019-06-27-06.40um-0degrees-NEG-1.txt',6.4,1)

f2 = 

     General model:
     f2(x) = A.*(erfc(q*sqrt(k*(x+start_time)))-beta*exp(-q^2*k*(x+start_time)
                    )./sqrt((x+start_time)))+B.*sin(2*pi*(peak_freq)*(x+
                    start_time)+p)*exp(-(x+start_time)/t)+D
     Coefficients (with 95% confidence bounds):
       A =     0.07707  (0.07538, 0.07875)
       k =   1.078e-05  (1.042e-05, 1.114e-05)
       beta =   4.364e-06  (3.174e-06, 5.553e-06)
       B =     0.01768  (0.01725, 0.01811)
       p =      -2.639  (-2.657, -2.621)
       t =   3.552e-08  (3.426e-08, 3.678e-08)
       D =   -0.001995  (-0.002353, -0.001636)
     Problem parameters:
       q =   9.817e+05
       start_time =       1e-09
       peak_freq =   3.965e+08

ans =

   3.9651e+08

File: Orientation/V_single_crystal/0degrees#2_Output.txt
>> TGS_phase_analysis('V_single_crystal-2019-06-30-06.40um-0degrees#2-POS-1.txt','V_single_crystal-2019-06-30-06.40um-0degrees#2-NEG-1.txt',6.4,1)

f2 = 

     General model:
     f2(x) = A.*(erfc(q*sqrt(k*(x+start_time)))-beta*exp(-q^2*k*(x+start_time)
                    )./sqrt((x+start_time)))+B.*sin(2*pi*(peak_freq)*(x+
                    start_time)+p)*exp(-(x+start_time)/t)+D
     Coefficients (with 95% confidence bounds):
       A =     0.04937  (0.04888, 0.04985)
       k =   2.422e-05  (2.382e-05, 2.461e-05)
       beta =    3.27e-12  (fixed at bound)
       B =    0.005639  (0.005439, 0.005839)
       p =      -2.006  (-2.029, -1.982)
       t =   6.738e-08  (6.391e-08, 7.085e-08)
       D =  -1.027e-05  (-7.742e-05, 5.687e-05)
     Problem parameters:
       q =   9.817e+05
       start_time =     2.7e-09
       peak_freq =   3.975e+08
Bad fit for:V_single_crystal-2019-06-30-06.40um-0degrees#2-POS-1.txt~re: beta

ans =

   3.9751e+08

File: Orientation/V_single_crystal/0degrees#3_Output.txt
>> TGS_phase_analysis('V_single_crystal-2019-06-30-06.40um-0degrees#3-POS-1.txt','V_single_crystal-2019-06-30-06.40um-0degrees#3-NEG-1.txt',6.4,1)

f2 = 

     General model:
     f2(x) = A.*(erfc(q*sqrt(k*(x+start_time)))-beta*exp(-q^2*k*(x+start_time)
                    )./sqrt((x+start_time)))+B.*sin(2*pi*(peak_freq)*(x+
                    start_time)+p)*exp(-(x+start_time)/t)+D
     Coefficients (with 95% confidence bounds):
       A =     0.07993  (0.07892, 0.08094)
       k =    1.18e-05  (1.161e-05, 1.199e-05)
       beta =   6.062e-06  (5.406e-06, 6.717e-06)
       B =     0.01645  (0.01624, 0.01667)
       p =       2.871  (2.862, 2.88)
       t =   3.852e-08  (3.78e-08, 3.924e-08)
       D =   -0.000147  (-0.0003078, 1.375e-05)
     Problem parameters:
       q =   9.817e+05
       start_time =     1.2e-09
       peak_freq =   3.966e+08

ans =

   3.9665e+08

File: Orientation/V_single_crystal/10degrees#2_Output.txt
>> TGS_phase_analysis('V_single_crystal-2019-06-30-06.40um-10degrees#2-POS-1.txt','V_single_crystal-2019-06-30-06.40um-10degrees#2-NEG-1.txt',6.4,1)

f2 = 

     General model:
     f2(x) = A.*(erfc(q*sqrt(k*(x+start_time)))-beta*exp(-q^2*k*(x+start_time)
                    )./sqrt((x+start_time)))+B.*sin(2*pi*(peak_freq)*(x+
                    start_time)+p)*exp(-(x+start_time)/t)+D
     Coefficients (with 95% confidence bounds):
       A =     0.04741  (0.04689, 0.04793)
       k =   2.452e-05  (2.408e-05, 2.497e-05)
       beta =   2.777e-14  (fixed at bound)
       B =    0.005918  (0.005701, 0.006136)
       p =      -2.157  (-2.182, -2.133)
       t =   6.506e-08  (6.161e-08, 6.851e-08)
       D =   2.554e-05  (-4.558e-05, 9.667e-05)
     Problem parameters:
       q =   9.817e+05
       start_time =     2.7e-09
       peak_freq =   3.987e+08
Bad fit for:V_single_crystal-2019-06-30-06.40um-10degrees#2-POS-1.txt~re: beta

ans =

   3.9869e+08

File: Orientation/V_single_crystal/10degrees#3_Output.txt
>> TGS_phase_analysis('V_single_crystal-2019-06-30-06.40um-10degrees#3-POS-1.txt','V_single_crystal-2019-06-30-06.40um-10degrees#3-NEG-1.txt',6.4,1)

f2 = 

     General model:
     f2(x) = A.*(erfc(q*sqrt(k*(x+start_time)))-beta*exp(-q^2*k*(x+start_time)
                    )./sqrt((x+start_time)))+B.*sin(2*pi*(peak_freq)*(x+
                    start_time)+p)*exp(-(x+start_time)/t)+D
     Coefficients (with 95% confidence bounds):
       A =     0.07586  (0.07482, 0.07691)
       k =    1.19e-05  (1.169e-05, 1.21e-05)
       beta =   6.792e-06  (6.085e-06, 7.499e-06)
       B =     0.01553  (0.01532, 0.01573)
       p =       2.728  (2.718, 2.737)
       t =   4.139e-08  (4.06e-08, 4.219e-08)
       D =  -0.0005191  (-0.0006793, -0.0003588)
     Problem parameters:
       q =   9.817e+05
       start_time =    1.25e-09
       peak_freq =   3.975e+08

ans =

   3.9750e+08

File: Orientation/V_single_crystal/15degrees#1_Output.txt
>> TGS_phase_analysis('V_single_crystal-2019-06-27-06.40um-15degrees-POS-1.txt','V_single_crystal-2019-06-27-06.40um-15degrees-NEG-1.txt',6.4,1)

f2 = 

     General model:
     f2(x) = A.*(erfc(q*sqrt(k*(x+start_time)))-beta*exp(-q^2*k*(x+start_time)
                    )./sqrt((x+start_time)))+B.*sin(2*pi*(peak_freq)*(x+
                    start_time)+p)*exp(-(x+start_time)/t)+D
     Coefficients (with 95% confidence bounds):
       A =     0.09961
       k =   1.162e-05
       beta =   1.139e-05
       B =     0.01615
       p =      0.2319
       t =   1.172e-10  (fixed at bound)
       D =  -0.0007878  (-0.001519, -5.639e-05)
     Problem parameters:
       q =   9.817e+05
       start_time =    1.35e-09
       peak_freq =   3.972e+08
Bad fit for:V_single_crystal-2019-06-27-06.40um-15degrees-POS-1.txt~re: alpha

ans =

   3.9723e+08

File: Orientation/V_single_crystal/15degrees#2_Output.txt
>> TGS_phase_analysis('V_single_crystal-2019-06-30-06.40um-15degrees#2-POS-1.txt','V_single_crystal-2019-06-30-06.40um-15degrees#2-NEG-1.txt',6.4,1)

f2 = 

     General model:
     f2(x) = A.*(erfc(q*sqrt(k*(x+start_time)))-beta*exp(-q^2*k*(x+start_time)
                    )./sqrt((x+start_time)))+B.*sin(2*pi*(peak_freq)*(x+
                    start_time)+p)*exp(-(x+start_time)/t)+D
     Coefficients (with 95% confidence bounds):
       A =     0.05137  (0.05102, 0.05172)
       k =     2.1e-05  (2.072e-05, 2.127e-05)
       beta =   5.034e-13  (fixed at bound)
       B =    0.004856  (0.004677, 0.005035)
       p =     -0.1412  (-0.1666, -0.1158)
       t =   6.027e-08  (5.704e-08, 6.349e-08)
       D =    0.001643  (0.001577, 0.00171)
     Problem parameters:
       q =   9.817e+05
       start_time =     2.2e-09
       peak_freq =   3.958e+08
Bad fit for:V_single_crystal-2019-06-30-06.40um-15degrees#2-POS-1.txt~re: beta

ans =

   3.9584e+08

File: Orientation/V_single_crystal/15degrees#3_Output.txt

>> TGS_phase_analysis('V_single_crystal-2019-06-30-06.40um-15degrees#3-POS-1.txt','V_single_crystal-2019-06-30-06.40um-15degrees#3-NEG-1.txt',6.4,1)

f2 = 

     General model:
     f2(x) = A.*(erfc(q*sqrt(k*(x+start_time)))-beta*exp(-q^2*k*(x+start_time)
                    )./sqrt((x+start_time)))+B.*sin(2*pi*(peak_freq)*(x+
                    start_time)+p)*exp(-(x+start_time)/t)+D
     Coefficients (with 95% confidence bounds):
       A =     0.06716  (0.06698, 0.06734)
       k =   1.104e-05  (1.092e-05, 1.116e-05)
       beta =   4.057e-12  (fixed at bound)
       B =     0.01449  (0.01429, 0.01468)
       p =       2.343  (2.334, 2.353)
       t =   3.955e-08  (3.878e-08, 4.032e-08)
       D =    0.001092  (0.0009628, 0.001221)
     Problem parameters:
       q =   9.817e+05
       start_time =     1.4e-09
       peak_freq =   3.969e+08
Bad fit for:V_single_crystal-2019-06-30-06.40um-15degrees#3-POS-1.txt~re: beta

ans =

   3.9691e+08

File: Orientation/V_single_crystal/20degrees#1_Output.txt
>> TGS_phase_analysis('V_single_crystal-2019-06-27-06.40um-20degrees-POS-1.txt','V_single_crystal-2019-06-27-06.40um-20degrees-NEG-1.txt',6.4,1)

f2 = 

     General model:
     f2(x) = A.*(erfc(q*sqrt(k*(x+start_time)))-beta*exp(-q^2*k*(x+start_time)
                    )./sqrt((x+start_time)))+B.*sin(2*pi*(peak_freq)*(x+
                    start_time)+p)*exp(-(x+start_time)/t)+D
     Coefficients (with 95% confidence bounds):
       A =     0.09849
       k =   1.138e-05
       beta =   1.096e-05
       B =     0.01747
       p =       0.102
       t =   1.143e-10  (fixed at bound)
       D =  -0.0008651  (-0.001628, -0.0001019)
     Problem parameters:
       q =   9.817e+05
       start_time =     1.3e-09
       peak_freq =    3.97e+08
Bad fit for:V_single_crystal-2019-06-27-06.40um-20degrees-POS-1.txt~re: alpha

ans =

   3.9704e+08

File: Orientation/V_single_crystal/20degrees#2_Output.txt
>> TGS_phase_analysis('V_single_crystal-2019-06-30-06.40um-20degrees#2-POS-1.txt','V_single_crystal-2019-06-30-06.40um-20degrees#2-NEG-1.txt',6.4,1)

f2 = 

     General model:
     f2(x) = A.*(erfc(q*sqrt(k*(x+start_time)))-beta*exp(-q^2*k*(x+start_time)
                    )./sqrt((x+start_time)))+B.*sin(2*pi*(peak_freq)*(x+
                    start_time)+p)*exp(-(x+start_time)/t)+D
     Coefficients (with 95% confidence bounds):
       A =     0.04769  (0.04734, 0.04804)
       k =   2.059e-05  (2.029e-05, 2.089e-05)
       beta =   2.288e-14  (fixed at bound)
       B =    0.005143  (0.004965, 0.005321)
       p =     -0.2747  (-0.2984, -0.2509)
       t =   6.368e-08  (6.045e-08, 6.691e-08)
       D =    0.001569  (0.0015, 0.001638)
     Problem parameters:
       q =   9.817e+05
       start_time =     2.2e-09
       peak_freq =   3.963e+08
Bad fit for:V_single_crystal-2019-06-30-06.40um-20degrees#2-POS-1.txt~re: beta

ans =

   3.9628e+08

File: Orientation/V_single_crystal/20degrees#3_Output.txt
>> TGS_phase_analysis('V_single_crystal-2019-06-30-06.40um-20degrees#3-POS-1.txt','V_single_crystal-2019-06-30-06.40um-20degrees#3-NEG-1.txt',6.4,1)

f2 = 

     General model:
     f2(x) = A.*(erfc(q*sqrt(k*(x+start_time)))-beta*exp(-q^2*k*(x+start_time)
                    )./sqrt((x+start_time)))+B.*sin(2*pi*(peak_freq)*(x+
                    start_time)+p)*exp(-(x+start_time)/t)+D
     Coefficients (with 95% confidence bounds):
       A =      0.0642  (0.06322, 0.06517)
       k =   1.066e-05  (1.044e-05, 1.088e-05)
       beta =   5.876e-08  (-8.799e-07, 9.974e-07)
       B =     0.01408  (0.01388, 0.01427)
       p =       2.328  (2.318, 2.338)
       t =   4.226e-08  (4.141e-08, 4.31e-08)
       D =    0.002094  (0.001912, 0.002277)
     Problem parameters:
       q =   9.817e+05
       start_time =     1.4e-09
       peak_freq =    3.97e+08

ans =

   3.9699e+08

File: Orientation/V_single_crystal/25degrees#1_Output.txt
>> TGS_phase_analysis('V_single_crystal-2019-06-27-06.40um-25degrees-POS-1.txt','V_single_crystal-2019-06-27-06.40um-25degrees-NEG-1.txt',6.4,1)

f2 = 

     General model:
     f2(x) = A.*(erfc(q*sqrt(k*(x+start_time)))-beta*exp(-q^2*k*(x+start_time)
                    )./sqrt((x+start_time)))+B.*sin(2*pi*(peak_freq)*(x+
                    start_time)+p)*exp(-(x+start_time)/t)+D
     Coefficients (with 95% confidence bounds):
       A =     0.09197  (0.09078, 0.09315)
       k =   1.183e-05  (1.164e-05, 1.203e-05)
       beta =   7.736e-06  (7.08e-06, 8.391e-06)
       B =     0.01907  (0.01882, 0.01932)
       p =        2.86  (2.851, 2.869)
       t =   3.565e-08  (3.498e-08, 3.632e-08)
       D =  -0.0003013  (-0.0004815, -0.0001211)
     Problem parameters:
       q =   9.817e+05
       start_time =     1.3e-09
       peak_freq =   3.965e+08

ans =

   3.9649e+08

File: Orientation/V_single_crystal/25degrees#2_Output.txt
>> TGS_phase_analysis('V_single_crystal-2019-06-30-06.40um-25degrees#2-POS-1.txt','V_single_crystal-2019-06-30-06.40um-25degrees#2-NEG-1.txt',6.4,1)

f2 = 

     General model:
     f2(x) = A.*(erfc(q*sqrt(k*(x+start_time)))-beta*exp(-q^2*k*(x+start_time)
                    )./sqrt((x+start_time)))+B.*sin(2*pi*(peak_freq)*(x+
                    start_time)+p)*exp(-(x+start_time)/t)+D
     Coefficients (with 95% confidence bounds):
       A =     0.05613  (0.05586, 0.05639)
       k =   1.585e-05  (1.566e-05, 1.605e-05)
       beta =   1.575e-11  (fixed at bound)
       B =    0.007179  (0.006994, 0.007365)
       p =       1.271  (1.253, 1.289)
       t =   5.294e-08  (5.096e-08, 5.493e-08)
       D =    0.002853  (0.002764, 0.002942)
     Problem parameters:
       q =   9.817e+05
       start_time =     1.8e-09
       peak_freq =   3.949e+08
Bad fit for:V_single_crystal-2019-06-30-06.40um-25degrees#2-POS-1.txt~re: beta

ans =

   3.9489e+08

File: Orientation/V_single_crystal/25degrees#3_Output.txt
>> TGS_phase_analysis('V_single_crystal-2019-06-30-06.40um-25degrees#3-POS-1.txt','V_single_crystal-2019-06-30-06.40um-25degrees#3-NEG-1.txt',6.4,1)

f2 = 

     General model:
     f2(x) = A.*(erfc(q*sqrt(k*(x+start_time)))-beta*exp(-q^2*k*(x+start_time)
                    )./sqrt((x+start_time)))+B.*sin(2*pi*(peak_freq)*(x+
                    start_time)+p)*exp(-(x+start_time)/t)+D
     Coefficients (with 95% confidence bounds):
       A =     0.06154  (0.06024, 0.06283)
       k =   1.037e-05  (1.008e-05, 1.066e-05)
       beta =   1.628e-08  (-1.315e-06, 1.347e-06)
       B =     0.01088  (0.01066, 0.01111)
       p =       1.705  (1.691, 1.72)
       t =   5.199e-08  (5.043e-08, 5.355e-08)
       D =    0.002437  (0.002192, 0.002683)
     Problem parameters:
       q =   9.817e+05
       start_time =    1.55e-09
       peak_freq =   3.969e+08

ans =

   3.9694e+08

File: Orientation/V_single_crystal/30degrees#1_Output.txt
>> TGS_phase_analysis('V_single_crystal-2019-06-27-06.40um-30degrees-POS-1.txt','V_single_crystal-2019-06-27-06.40um-30degrees-NEG-1.txt',6.4,1)

f2 = 

     General model:
     f2(x) = A.*(erfc(q*sqrt(k*(x+start_time)))-beta*exp(-q^2*k*(x+start_time)
                    )./sqrt((x+start_time)))+B.*sin(2*pi*(peak_freq)*(x+
                    start_time)+p)*exp(-(x+start_time)/t)+D
     Coefficients (with 95% confidence bounds):
       A =     0.09202  (0.09081, 0.09323)
       k =   1.181e-05  (1.162e-05, 1.2e-05)
       beta =   9.277e-06  (8.622e-06, 9.932e-06)
       B =     0.01972  (0.01946, 0.01997)
       p =       2.739  (2.73, 2.748)
       t =   3.458e-08  (3.394e-08, 3.522e-08)
       D =  -0.0003398  (-0.0005215, -0.0001582)
     Problem parameters:
       q =   9.817e+05
       start_time =    1.35e-09
       peak_freq =   3.962e+08

ans =

   3.9616e+08

File: Orientation/V_single_crystal/30degrees#2_Output.txt
>> TGS_phase_analysis('V_single_crystal-2019-06-30-06.40um-30degrees#2-POS-1.txt','V_single_crystal-2019-06-30-06.40um-30degrees#2-NEG-1.txt',6.4,1)

f2 = 

     General model:
     f2(x) = A.*(erfc(q*sqrt(k*(x+start_time)))-beta*exp(-q^2*k*(x+start_time)
                    )./sqrt((x+start_time)))+B.*sin(2*pi*(peak_freq)*(x+
                    start_time)+p)*exp(-(x+start_time)/t)+D
     Coefficients (with 95% confidence bounds):
       A =      0.0515  (0.0513, 0.0517)
       k =   1.483e-05  (fixed at bound)
       beta =    2.23e-14  (fixed at bound)
       B =    0.007453  (0.007265, 0.00764)
       p =       1.732  (1.715, 1.75)
       t =   5.563e-08  (5.358e-08, 5.769e-08)
       D =    0.003296  (0.003249, 0.003343)
     Problem parameters:
       q =   9.817e+05
       start_time =    1.55e-09
       peak_freq =   3.953e+08
Bad fit for:V_single_crystal-2019-06-30-06.40um-30degrees#2-POS-1.txt~re: alpha

ans =

   3.9528e+08

File: Orientation/V_single_crystal/30degrees#3_Output.txt
>> TGS_phase_analysis('V_single_crystal-2019-06-30-06.40um-30degrees#3-POS-1.txt','V_single_crystal-2019-06-30-06.40um-30degrees#3-NEG-1.txt',6.4,1)

f2 = 

     General model:
     f2(x) = A.*(erfc(q*sqrt(k*(x+start_time)))-beta*exp(-q^2*k*(x+start_time)
                    )./sqrt((x+start_time)))+B.*sin(2*pi*(peak_freq)*(x+
                    start_time)+p)*exp(-(x+start_time)/t)+D
     Coefficients (with 95% confidence bounds):
       A =     0.07033  (0.06933, 0.07132)
       k =   1.112e-05  (1.093e-05, 1.132e-05)
       beta =   6.675e-07  (-1.931e-07, 1.528e-06)
       B =     0.01503  (0.01484, 0.01522)
       p =       2.106  (2.097, 2.115)
       t =   4.105e-08  (4.031e-08, 4.179e-08)
       D =    0.001158  (0.0009948, 0.001322)
     Problem parameters:
       q =   9.817e+05
       start_time =     1.5e-09
       peak_freq =    3.96e+08

ans =

   3.9600e+08

File: Orientation/V_single_crystal/35degrees#1_Output.txt
>> TGS_phase_analysis('V_single_crystal-2019-06-27-06.40um-35degrees-POS-1.txt','V_single_crystal-2019-06-27-06.40um-35degrees-NEG-1.txt',6.4,1)

f2 = 

     General model:
     f2(x) = A.*(erfc(q*sqrt(k*(x+start_time)))-beta*exp(-q^2*k*(x+start_time)
                    )./sqrt((x+start_time)))+B.*sin(2*pi*(peak_freq)*(x+
                    start_time)+p)*exp(-(x+start_time)/t)+D
     Coefficients (with 95% confidence bounds):
       A =      0.0919
       k =   1.091e-05
       beta =   1.091e-05
       B =     0.01372
       p =      0.2323
       t =       1e-10  (fixed at bound)
       D =  -0.0004564  (-0.001244, 0.0003309)
     Problem parameters:
       q =   9.817e+05
       start_time =    1.35e-09
       peak_freq =   3.962e+08
Bad fit for:V_single_crystal-2019-06-27-06.40um-35degrees-POS-1.txt~re: alpha

ans =

   3.9617e+08

File: Orientation/V_single_crystal/35degrees#2_Output.txt
>> TGS_phase_analysis('V_single_crystal-2019-06-30-06.40um-35degrees#2-POS-1.txt','V_single_crystal-2019-06-30-06.40um-35degrees#2-NEG-1.txt',6.4,1)

f2 = 

     General model:
     f2(x) = A.*(erfc(q*sqrt(k*(x+start_time)))-beta*exp(-q^2*k*(x+start_time)
                    )./sqrt((x+start_time)))+B.*sin(2*pi*(peak_freq)*(x+
                    start_time)+p)*exp(-(x+start_time)/t)+D
     Coefficients (with 95% confidence bounds):
       A =     0.05462  (0.05437, 0.05487)
       k =   1.694e-05  (1.675e-05, 1.713e-05)
       beta =   4.188e-14  (fixed at bound)
       B =    0.006716  (0.006544, 0.006887)
       p =       1.546  (1.528, 1.565)
       t =   4.932e-08  (4.75e-08, 5.114e-08)
       D =    0.001798  (0.001725, 0.001872)
     Problem parameters:
       q =   9.817e+05
       start_time =     1.7e-09
       peak_freq =   3.935e+08
Bad fit for:V_single_crystal-2019-06-30-06.40um-35degrees#2-POS-1.txt~re: beta

ans =

   3.9353e+08

File: Orientation/V_single_crystal/35degrees#3_Output.txt
>> TGS_phase_analysis('V_single_crystal-2019-06-30-06.40um-35degrees#3-POS-1.txt','V_single_crystal-2019-06-30-06.40um-35degrees#3-NEG-1.txt',6.4,1)

f2 = 

     General model:
     f2(x) = A.*(erfc(q*sqrt(k*(x+start_time)))-beta*exp(-q^2*k*(x+start_time)
                    )./sqrt((x+start_time)))+B.*sin(2*pi*(peak_freq)*(x+
                    start_time)+p)*exp(-(x+start_time)/t)+D
     Coefficients (with 95% confidence bounds):
       A =     0.07108  (0.07005, 0.0721)
       k =    1.07e-05  (1.048e-05, 1.092e-05)
       beta =   9.875e-06  (9.123e-06, 1.063e-05)
       B =     0.01619  (0.01599, 0.0164)
       p =       2.342  (2.333, 2.351)
       t =   4.194e-08  (4.117e-08, 4.271e-08)
       D =    0.001883  (0.001692, 0.002073)
     Problem parameters:
       q =   9.817e+05
       start_time =     1.4e-09
       peak_freq =   3.962e+08

ans =

   3.9619e+08

File: Orientation/V_single_crystal/40degrees#1_Output.txt
>> TGS_phase_analysis('V_single_crystal-2019-06-27-06.40um-40degrees-POS-1.txt','V_single_crystal-2019-06-27-06.40um-40degrees-NEG-1.txt',6.4,1)

f2 = 

     General model:
     f2(x) = A.*(erfc(q*sqrt(k*(x+start_time)))-beta*exp(-q^2*k*(x+start_time)
                    )./sqrt((x+start_time)))+B.*sin(2*pi*(peak_freq)*(x+
                    start_time)+p)*exp(-(x+start_time)/t)+D
     Coefficients (with 95% confidence bounds):
       A =     0.09168  (0.0904, 0.09295)
       k =   1.191e-05  (1.171e-05, 1.212e-05)
       beta =   7.589e-06  (6.875e-06, 8.303e-06)
       B =     0.02053  (0.02026, 0.0208)
       p =       2.734  (2.725, 2.744)
       t =   3.315e-08  (3.252e-08, 3.378e-08)
       D =   -0.001023  (-0.001211, -0.000835)
     Problem parameters:
       q =   9.817e+05
       start_time =    1.35e-09
       peak_freq =   3.954e+08

ans =

   3.9544e+08

File: Orientation/V_single_crystal/40degrees#2_Output.txt
>> TGS_phase_analysis('V_single_crystal-2019-06-30-06.40um-40degrees#2-POS-1.txt','V_single_crystal-2019-06-30-06.40um-40degrees#2-NEG-1.txt',6.4,1)

f2 = 

     General model:
     f2(x) = A.*(erfc(q*sqrt(k*(x+start_time)))-beta*exp(-q^2*k*(x+start_time)
                    )./sqrt((x+start_time)))+B.*sin(2*pi*(peak_freq)*(x+
                    start_time)+p)*exp(-(x+start_time)/t)+D
     Coefficients (with 95% confidence bounds):
       A =     0.05547  (0.05521, 0.05573)
       k =   1.652e-05  (1.633e-05, 1.671e-05)
       beta =   4.107e-14  (fixed at bound)
       B =    0.007509  (0.007328, 0.00769)
       p =       1.493  (1.476, 1.51)
       t =   4.922e-08  (4.75e-08, 5.093e-08)
       D =    0.002734  (0.002654, 0.002814)
     Problem parameters:
       q =   9.817e+05
       start_time =     1.7e-09
       peak_freq =   3.937e+08
Bad fit for:V_single_crystal-2019-06-30-06.40um-40degrees#2-POS-1.txt~re: beta

ans =

   3.9372e+08

File: Orientation/V_single_crystal/40degrees#3_Output.txt
>> TGS_phase_analysis('V_single_crystal-2019-06-30-06.40um-40degrees#3-POS-1.txt','V_single_crystal-2019-06-30-06.40um-40degrees#3-NEG-1.txt',6.4,1)

f2 = 

     General model:
     f2(x) = A.*(erfc(q*sqrt(k*(x+start_time)))-beta*exp(-q^2*k*(x+start_time)
                    )./sqrt((x+start_time)))+B.*sin(2*pi*(peak_freq)*(x+
                    start_time)+p)*exp(-(x+start_time)/t)+D
     Coefficients (with 95% confidence bounds):
       A =     0.06385  (0.06358, 0.06413)
       k =   1.016e-05  (9.98e-06, 1.034e-05)
       beta =   9.336e-06  (fixed at bound)
       B =     0.01511  (0.01485, 0.01536)
       p =       2.643  (2.631, 2.654)
       t =   4.319e-08  (4.214e-08, 4.424e-08)
       D =    0.002635  (0.002438, 0.002832)
     Problem parameters:
       q =   9.817e+05
       start_time =    1.35e-09
       peak_freq =   3.962e+08
Bad fit for:V_single_crystal-2019-06-30-06.40um-40degrees#3-POS-1.txt~re: beta

ans =

   3.9624e+08

File: Orientation/V_single_crystal/45degrees#1_Output.txt
>> TGS_phase_analysis('V_single_crystal-2019-06-27-06.40um-45degrees-POS-1.txt','V_single_crystal-2019-06-27-06.40um-45degrees-NEG-1.txt',6.4,1)

f2 = 

     General model:
     f2(x) = A.*(erfc(q*sqrt(k*(x+start_time)))-beta*exp(-q^2*k*(x+start_time)
                    )./sqrt((x+start_time)))+B.*sin(2*pi*(peak_freq)*(x+
                    start_time)+p)*exp(-(x+start_time)/t)+D
     Coefficients (with 95% confidence bounds):
       A =       0.088  (0.08675, 0.08926)
       k =    1.22e-05  (1.199e-05, 1.241e-05)
       beta =   8.191e-06  (7.475e-06, 8.907e-06)
       B =     0.01973  (0.01947, 0.02)
       p =       2.728  (2.719, 2.738)
       t =   3.287e-08  (3.224e-08, 3.35e-08)
       D =   -0.001163  (-0.001338, -0.0009876)
     Problem parameters:
       q =   9.817e+05
       start_time =    1.35e-09
       peak_freq =   3.952e+08

ans =

   3.9521e+08

File: Orientation/V_single_crystal/45degrees#2_Output.txt
>> TGS_phase_analysis('V_single_crystal-2019-06-30-06.40um-45degrees#2-POS-1.txt','V_single_crystal-2019-06-30-06.40um-45degrees#2-NEG-1.txt',6.4,1)

f2 = 

     General model:
     f2(x) = A.*(erfc(q*sqrt(k*(x+start_time)))-beta*exp(-q^2*k*(x+start_time)
                    )./sqrt((x+start_time)))+B.*sin(2*pi*(peak_freq)*(x+
                    start_time)+p)*exp(-(x+start_time)/t)+D
     Coefficients (with 95% confidence bounds):
       A =     0.05392  (0.05365, 0.05419)
       k =   1.586e-05  (1.566e-05, 1.606e-05)
       beta =   8.426e-11  (fixed at bound)
       B =    0.008381  (0.00819, 0.008572)
       p =      0.7594  (0.7434, 0.7754)
       t =   4.939e-08  (4.779e-08, 5.1e-08)
       D =    0.001851  (0.001764, 0.001938)
     Problem parameters:
       q =   9.817e+05
       start_time =       2e-09
       peak_freq =    3.94e+08
Bad fit for:V_single_crystal-2019-06-30-06.40um-45degrees#2-POS-1.txt~re: beta

ans =

   3.9403e+08

File: Orientation/V_single_crystal/45degrees#3_Output.txt
>> TGS_phase_analysis('V_single_crystal-2019-06-30-06.40um-45degrees#3-POS-1.txt','V_single_crystal-2019-06-30-06.40um-45degrees#3-NEG-1.txt',6.4,1)

f2 = 

     General model:
     f2(x) = A.*(erfc(q*sqrt(k*(x+start_time)))-beta*exp(-q^2*k*(x+start_time)
                    )./sqrt((x+start_time)))+B.*sin(2*pi*(peak_freq)*(x+
                    start_time)+p)*exp(-(x+start_time)/t)+D
     Coefficients (with 95% confidence bounds):
       A =     0.08171  (0.08145, 0.08198)
       k =   1.127e-05  (1.114e-05, 1.14e-05)
       beta =   1.073e-05  (fixed at bound)
       B =     0.01938  (0.01915, 0.01962)
       p =       2.482  (2.473, 2.491)
       t =   3.806e-08  (3.739e-08, 3.873e-08)
       D =   0.0002882  (0.0001383, 0.000438)
     Problem parameters:
       q =   9.817e+05
       start_time =    1.35e-09
       peak_freq =   3.957e+08
Bad fit for:V_single_crystal-2019-06-30-06.40um-45degrees#3-POS-1.txt~re: beta

ans =

   3.9566e+08

File: Orientation/V_single_crystal/50degrees#1_Output.txt
>> TGS_phase_analysis('V_single_crystal-2019-06-27-06.40um-50degrees-POS-1.txt','V_single_crystal-2019-06-27-06.40um-50degrees-NEG-1.txt',6.4,1)

f2 = 

     General model:
     f2(x) = A.*(erfc(q*sqrt(k*(x+start_time)))-beta*exp(-q^2*k*(x+start_time)
                    )./sqrt((x+start_time)))+B.*sin(2*pi*(peak_freq)*(x+
                    start_time)+p)*exp(-(x+start_time)/t)+D
     Coefficients (with 95% confidence bounds):
       A =     0.08759
       k =   1.203e-05
       beta =   1.165e-05
       B =     0.01087
       p =      0.2026
       t =   1.001e-10  (fixed at bound)
       D =    -0.00115  (-0.001762, -0.0005374)
     Problem parameters:
       q =   9.817e+05
       start_time =     1.3e-09
       peak_freq =    3.95e+08
Bad fit for:V_single_crystal-2019-06-27-06.40um-50degrees-POS-1.txt~re: alpha

ans =

   3.9500e+08

File: Orientation/V_single_crystal/50degrees#2_Output.txt
>> TGS_phase_analysis('V_single_crystal-2019-06-30-06.40um-50degrees#2-POS-1.txt','V_single_crystal-2019-06-30-06.40um-50degrees#2-NEG-1.txt',6.4,1)

f2 = 

     General model:
     f2(x) = A.*(erfc(q*sqrt(k*(x+start_time)))-beta*exp(-q^2*k*(x+start_time)
                    )./sqrt((x+start_time)))+B.*sin(2*pi*(peak_freq)*(x+
                    start_time)+p)*exp(-(x+start_time)/t)+D
     Coefficients (with 95% confidence bounds):
       A =     0.05143  (0.05117, 0.0517)
       k =    1.52e-05  (1.499e-05, 1.541e-05)
       beta =   5.086e-11  (fixed at bound)
       B =    0.008521  (0.00833, 0.008712)
       p =      0.9587  (0.9429, 0.9746)
       t =   5.184e-08  (5.016e-08, 5.352e-08)
       D =    0.002769  (0.002675, 0.002863)
     Problem parameters:
       q =   9.817e+05
       start_time =     1.9e-09
       peak_freq =   3.944e+08
Bad fit for:V_single_crystal-2019-06-30-06.40um-50degrees#2-POS-1.txt~re: beta

ans =

   3.9443e+08

File: Orientation/V_single_crystal/50degrees#3_Output.txt
>> TGS_phase_analysis('V_single_crystal-2019-06-30-06.40um-50degrees#3-POS-1.txt','V_single_crystal-2019-06-30-06.40um-50degrees#3-NEG-1.txt',6.4,1)

f2 = 

     General model:
     f2(x) = A.*(erfc(q*sqrt(k*(x+start_time)))-beta*exp(-q^2*k*(x+start_time)
                    )./sqrt((x+start_time)))+B.*sin(2*pi*(peak_freq)*(x+
                    start_time)+p)*exp(-(x+start_time)/t)+D
     Coefficients (with 95% confidence bounds):
       A =     0.07653  (0.07627, 0.07678)
       k =   1.108e-05  (1.095e-05, 1.121e-05)
       beta =   1.056e-05  (fixed at bound)
       B =     0.01874  (0.01851, 0.01897)
       p =       2.606  (2.597, 2.615)
       t =    3.88e-08  (3.812e-08, 3.949e-08)
       D =   0.0004944  (0.0003454, 0.0006435)
     Problem parameters:
       q =   9.817e+05
       start_time =     1.3e-09
       peak_freq =   3.957e+08
Bad fit for:V_single_crystal-2019-06-30-06.40um-50degrees#3-POS-1.txt~re: beta

ans =

   3.9568e+08

File: Orientation/V_single_crystal/55degrees#1_Output.txt
>> TGS_phase_analysis('V_single_crystal-2019-06-27-06.40um-55degrees-POS-1.txt','V_single_crystal-2019-06-27-06.40um-55degrees-NEG-1.txt',6.4,1)

f2 = 

     General model:
     f2(x) = A.*(erfc(q*sqrt(k*(x+start_time)))-beta*exp(-q^2*k*(x+start_time)
                    )./sqrt((x+start_time)))+B.*sin(2*pi*(peak_freq)*(x+
                    start_time)+p)*exp(-(x+start_time)/t)+D
     Coefficients (with 95% confidence bounds):
       A =     0.08174  (0.08054, 0.08294)
       k =   1.231e-05  (1.209e-05, 1.253e-05)
       beta =   8.962e-06  (8.243e-06, 9.68e-06)
       B =     0.01869  (0.01843, 0.01894)
       p =       2.857  (2.847, 2.867)
       t =   3.306e-08  (3.242e-08, 3.371e-08)
       D =   -0.001452  (-0.00162, -0.001285)
     Problem parameters:
       q =   9.817e+05
       start_time =     1.3e-09
       peak_freq =   3.949e+08

ans =

   3.9490e+08

File: Orientation/V_single_crystal/55degrees#2_Output.txt
>> TGS_phase_analysis('V_single_crystal-2019-06-30-06.40um-55degrees#2-POS-1.txt','V_single_crystal-2019-06-30-06.40um-55degrees#2-NEG-1.txt',6.4,1)

f2 = 

     General model:
     f2(x) = A.*(erfc(q*sqrt(k*(x+start_time)))-beta*exp(-q^2*k*(x+start_time)
                    )./sqrt((x+start_time)))+B.*sin(2*pi*(peak_freq)*(x+
                    start_time)+p)*exp(-(x+start_time)/t)+D
     Coefficients (with 95% confidence bounds):
       A =     0.05519  (0.05405, 0.05633)
       k =   1.237e-05  (1.209e-05, 1.266e-05)
       beta =   1.919e-08  (-1.171e-06, 1.209e-06)
       B =    0.009555  (0.009354, 0.009755)
       p =       2.863  (2.849, 2.878)
       t =   4.705e-08  (4.561e-08, 4.849e-08)
       D =   -0.001271  (-0.001428, -0.001113)
     Problem parameters:
       q =   9.817e+05
       start_time =     1.3e-09
       peak_freq =   3.942e+08

ans =

   3.9421e+08

File: Orientation/V_single_crystal/55degrees#3_Output.txt
>> TGS_phase_analysis('V_single_crystal-2019-06-30-06.40um-55degrees#3-POS-1.txt','V_single_crystal-2019-06-30-06.40um-55degrees#3-NEG-1.txt',6.4,1)

f2 = 

     General model:
     f2(x) = A.*(erfc(q*sqrt(k*(x+start_time)))-beta*exp(-q^2*k*(x+start_time)
                    )./sqrt((x+start_time)))+B.*sin(2*pi*(peak_freq)*(x+
                    start_time)+p)*exp(-(x+start_time)/t)+D
     Coefficients (with 95% confidence bounds):
       A =      0.0688  (0.06856, 0.06903)
       k =   1.076e-05  (1.062e-05, 1.09e-05)
       beta =   1.018e-05  (fixed at bound)
       B =     0.01721  (0.017, 0.01742)
       p =       2.591  (2.582, 2.6)
       t =   4.116e-08  (4.043e-08, 4.189e-08)
       D =    0.001084  (0.0009357, 0.001232)
     Problem parameters:
       q =   9.817e+05
       start_time =     1.3e-09
       peak_freq =   3.959e+08
Bad fit for:V_single_crystal-2019-06-30-06.40um-55degrees#3-POS-1.txt~re: beta

ans =

   3.9591e+08

File: Orientation/V_single_crystal/5degrees#1_Output.txt
>> TGS_phase_analysis('V_single_crystal-2019-06-27-06.40um-5degrees-POS-1.txt','V_single_crystal-2019-06-27-06.40um-5degrees-NEG-1.txt',6.4,1)

f2 = 

     General model:
     f2(x) = A.*(erfc(q*sqrt(k*(x+start_time)))-beta*exp(-q^2*k*(x+start_time)
                    )./sqrt((x+start_time)))+B.*sin(2*pi*(peak_freq)*(x+
                    start_time)+p)*exp(-(x+start_time)/t)+D
     Coefficients (with 95% confidence bounds):
       A =      0.0947
       k =    1.13e-05
       beta =   1.099e-05
       B =     0.01398
       p =     0.07068
       t =       1e-10  (fixed at bound)
       D =  -0.0001845  (-0.000898, 0.0005289)
     Problem parameters:
       q =   9.817e+05
       start_time =    1.25e-09
       peak_freq =   3.969e+08
Bad fit for:V_single_crystal-2019-06-27-06.40um-5degrees-POS-1.txt~re: alpha

ans =

   3.9687e+08

File: Orientation/V_single_crystal/5degrees#2_Output.txt
>> TGS_phase_analysis('V_single_crystal-2019-06-30-06.40um-5degrees#2-POS-1.txt','V_single_crystal-2019-06-30-06.40um-5degrees#2-NEG-1.txt',6.4,1)

f2 = 

     General model:
     f2(x) = A.*(erfc(q*sqrt(k*(x+start_time)))-beta*exp(-q^2*k*(x+start_time)
                    )./sqrt((x+start_time)))+B.*sin(2*pi*(peak_freq)*(x+
                    start_time)+p)*exp(-(x+start_time)/t)+D
     Coefficients (with 95% confidence bounds):
       A =     0.04883  (0.0484, 0.04926)
       k =   2.238e-05  (2.203e-05, 2.274e-05)
       beta =   4.022e-14  (fixed at bound)
       B =    0.005668  (0.005471, 0.005865)
       p =      -1.109  (-1.133, -1.086)
       t =   6.539e-08  (6.206e-08, 6.871e-08)
       D =   0.0006171  (0.0005463, 0.0006879)
     Problem parameters:
       q =   9.817e+05
       start_time =    2.45e-09
       peak_freq =   3.974e+08
Bad fit for:V_single_crystal-2019-06-30-06.40um-5degrees#2-POS-1.txt~re: beta

ans =

   3.9742e+08

File: Orientation/V_single_crystal/5degrees#3_Output.txt
>> TGS_phase_analysis('V_single_crystal-2019-06-30-06.40um-5degrees#3-POS-1.txt','V_single_crystal-2019-06-30-06.40um-5degrees#3-NEG-1.txt',6.4,1)

f2 = 

     General model:
     f2(x) = A.*(erfc(q*sqrt(k*(x+start_time)))-beta*exp(-q^2*k*(x+start_time)
                    )./sqrt((x+start_time)))+B.*sin(2*pi*(peak_freq)*(x+
                    start_time)+p)*exp(-(x+start_time)/t)+D
     Coefficients (with 95% confidence bounds):
       A =     0.07742  (0.07641, 0.07843)
       k =   1.177e-05  (1.157e-05, 1.197e-05)
       beta =   5.807e-06  (5.124e-06, 6.489e-06)
       B =     0.01605  (0.01585, 0.01626)
       p =       2.862  (2.853, 2.871)
       t =   4.062e-08  (3.986e-08, 4.138e-08)
       D =  -0.0003775  (-0.0005397, -0.0002153)
     Problem parameters:
       q =   9.817e+05
       start_time =     1.2e-09
       peak_freq =   3.972e+08

ans =

   3.9716e+08

File: Orientation/V_single_crystal/60degrees#1_Output.txt
>> TGS_phase_analysis('V_single_crystal-2019-06-27-06.40um-60degrees-POS-1.txt','V_single_crystal-2019-06-27-06.40um-60degrees-NEG-1.txt',6.4,1)

f2 = 

     General model:
     f2(x) = A.*(erfc(q*sqrt(k*(x+start_time)))-beta*exp(-q^2*k*(x+start_time)
                    )./sqrt((x+start_time)))+B.*sin(2*pi*(peak_freq)*(x+
                    start_time)+p)*exp(-(x+start_time)/t)+D
     Coefficients (with 95% confidence bounds):
       A =     0.09619  (0.09483, 0.09755)
       k =   1.201e-05  (1.181e-05, 1.222e-05)
       beta =   2.483e-06  (1.704e-06, 3.262e-06)
       B =      0.0223  (0.022, 0.02259)
       p =       3.101  (3.092, 3.111)
       t =   3.526e-08  (3.458e-08, 3.593e-08)
       D =   -9.28e-05  (-0.000301, 0.0001154)
     Problem parameters:
       q =   9.817e+05
       start_time =     1.2e-09
       peak_freq =   3.951e+08

ans =

   3.9507e+08

File: Orientation/V_single_crystal/60degrees#2_Output.txt
>> TGS_phase_analysis('V_single_crystal-2019-06-30-06.40um-60degrees#2-POS-1.txt','V_single_crystal-2019-06-30-06.40um-60degrees#2-NEG-1.txt',6.4,1)

f2 = 

     General model:
     f2(x) = A.*(erfc(q*sqrt(k*(x+start_time)))-beta*exp(-q^2*k*(x+start_time)
                    )./sqrt((x+start_time)))+B.*sin(2*pi*(peak_freq)*(x+
                    start_time)+p)*exp(-(x+start_time)/t)+D
     Coefficients (with 95% confidence bounds):
       A =     0.05603  (0.05587, 0.0562)
       k =   1.203e-05  (1.19e-05, 1.216e-05)
       beta =   2.258e-14  (fixed at bound)
       B =     0.01266  (0.0125, 0.01283)
       p =       2.245  (2.235, 2.254)
       t =   3.992e-08  (3.916e-08, 4.068e-08)
       D =  -0.0006894  (-0.000788, -0.0005908)
     Problem parameters:
       q =   9.817e+05
       start_time =    1.45e-09
       peak_freq =   3.944e+08
Bad fit for:V_single_crystal-2019-06-30-06.40um-60degrees#2-POS-1.txt~re: beta

ans =

   3.9444e+08

File: Orientation/V_single_crystal/60degrees#3_Output.txt
>> TGS_phase_analysis('V_single_crystal-2019-06-30-06.40um-60degrees#3-POS-1.txt','V_single_crystal-2019-06-30-06.40um-60degrees#3-NEG-1.txt',6.4,1)

f2 = 

     General model:
     f2(x) = A.*(erfc(q*sqrt(k*(x+start_time)))-beta*exp(-q^2*k*(x+start_time)
                    )./sqrt((x+start_time)))+B.*sin(2*pi*(peak_freq)*(x+
                    start_time)+p)*exp(-(x+start_time)/t)+D
     Coefficients (with 95% confidence bounds):
       A =     0.08041  (0.07924, 0.08157)
       k =   1.215e-05  (1.194e-05, 1.236e-05)
       beta =   9.393e-06  (8.679e-06, 1.011e-05)
       B =     0.01831  (0.01808, 0.01854)
       p =       2.474  (2.465, 2.483)
       t =   3.734e-08  (3.666e-08, 3.801e-08)
       D =    -0.00108  (-0.001245, -0.0009155)
     Problem parameters:
       q =   9.817e+05
       start_time =    1.35e-09
       peak_freq =   3.951e+08

ans =

   3.9506e+08

File: Orientation/V_single_crystal/65degrees#1_Output.txt
>> TGS_phase_analysis('V_single_crystal-2019-06-27-06.40um-65degrees-POS-1.txt','V_single_crystal-2019-06-27-06.40um-65degrees-NEG-1.txt',6.4,1)

f2 = 

     General model:
     f2(x) = A.*(erfc(q*sqrt(k*(x+start_time)))-beta*exp(-q^2*k*(x+start_time)
                    )./sqrt((x+start_time)))+B.*sin(2*pi*(peak_freq)*(x+
                    start_time)+p)*exp(-(x+start_time)/t)+D
     Coefficients (with 95% confidence bounds):
       A =     0.09805  (0.09665, 0.09946)
       k =   1.185e-05  (1.164e-05, 1.205e-05)
       beta =   1.168e-06  (3.47e-07, 1.99e-06)
       B =     0.02251  (0.02221, 0.02281)
       p =       2.851  (2.842, 2.861)
       t =   3.489e-08  (3.422e-08, 3.555e-08)
       D =  -0.0004428  (-0.0006562, -0.0002295)
     Problem parameters:
       q =   9.817e+05
       start_time =     1.3e-09
       peak_freq =    3.95e+08

ans =

   3.9500e+08

File: Orientation/V_single_crystal/65degrees#2_Output.txt
>> TGS_phase_analysis('V_single_crystal-2019-06-30-06.40um-65degrees#2-POS-1.txt','V_single_crystal-2019-06-30-06.40um-65degrees#2-NEG-1.txt',6.4,1)

f2 = 

     General model:
     f2(x) = A.*(erfc(q*sqrt(k*(x+start_time)))-beta*exp(-q^2*k*(x+start_time)
                    )./sqrt((x+start_time)))+B.*sin(2*pi*(peak_freq)*(x+
                    start_time)+p)*exp(-(x+start_time)/t)+D
     Coefficients (with 95% confidence bounds):
       A =     0.05537  (0.0545, 0.05624)
       k =   1.169e-05  (1.147e-05, 1.191e-05)
       beta =   9.416e-08  (-8.323e-07, 1.021e-06)
       B =     0.01273  (0.01256, 0.0129)
       p =        2.48  (2.471, 2.489)
       t =   4.104e-08  (4.026e-08, 4.182e-08)
       D =   0.0001577  (2.396e-05, 0.0002914)
     Problem parameters:
       q =   9.817e+05
       start_time =    1.35e-09
       peak_freq =   3.948e+08

ans =

   3.9477e+08

File: Orientation/V_single_crystal/65degrees#3_Output.txt
>> TGS_phase_analysis('V_single_crystal-2019-06-30-06.40um-65degrees#3-POS-1.txt','V_single_crystal-2019-06-30-06.40um-65degrees#3-NEG-1.txt',6.4,1)

f2 = 

     General model:
     f2(x) = A.*(erfc(q*sqrt(k*(x+start_time)))-beta*exp(-q^2*k*(x+start_time)
                    )./sqrt((x+start_time)))+B.*sin(2*pi*(peak_freq)*(x+
                    start_time)+p)*exp(-(x+start_time)/t)+D
     Coefficients (with 95% confidence bounds):
       A =     0.08128  (0.08011, 0.08245)
       k =   1.197e-05  (1.176e-05, 1.219e-05)
       beta =   9.981e-06  (9.278e-06, 1.068e-05)
       B =     0.01854  (0.01831, 0.01877)
       p =       2.469  (2.461, 2.478)
       t =   3.832e-08  (3.764e-08, 3.9e-08)
       D =  -0.0005483  (-0.0007188, -0.0003777)
     Problem parameters:
       q =   9.817e+05
       start_time =    1.35e-09
       peak_freq =   3.954e+08

ans =

   3.9536e+08

File: Orientation/V_single_crystal/70degrees#1_Output.txt
>> TGS_phase_analysis('V_single_crystal-2019-06-27-06.40um-70degrees-POS-1.txt','V_single_crystal-2019-06-27-06.40um-70degrees-NEG-1.txt',6.4,1)

f2 = 

     General model:
     f2(x) = A.*(erfc(q*sqrt(k*(x+start_time)))-beta*exp(-q^2*k*(x+start_time)
                    )./sqrt((x+start_time)))+B.*sin(2*pi*(peak_freq)*(x+
                    start_time)+p)*exp(-(x+start_time)/t)+D
     Coefficients (with 95% confidence bounds):
       A =     0.09904  (0.0976, 0.1005)
       k =   1.188e-05  (1.167e-05, 1.209e-05)
       beta =   8.472e-07  (1.172e-08, 1.683e-06)
       B =     0.02302  (0.02271, 0.02333)
       p =       2.868  (2.858, 2.877)
       t =   3.371e-08  (3.306e-08, 3.436e-08)
       D =   -0.000511  (-0.0007278, -0.0002943)
     Problem parameters:
       q =   9.817e+05
       start_time =     1.3e-09
       peak_freq =    3.95e+08

ans =

   3.9505e+08
