Repository: anguswylie/WFeCrV_self-ion_TGS

File: Orientation/V_single_crystal/70degrees#2_Output.txt
>> TGS_phase_analysis('V_single_crystal-2019-06-30-06.40um-70degrees#2-POS-1.txt','V_single_crystal-2019-06-30-06.40um-70degrees#2-NEG-1.txt',6.4,1)

f2 = 

     General model:
     f2(x) = A.*(erfc(q*sqrt(k*(x+start_time)))-beta*exp(-q^2*k*(x+start_time)
                    )./sqrt((x+start_time)))+B.*sin(2*pi*(peak_freq)*(x+
                    start_time)+p)*exp(-(x+start_time)/t)+D
     Coefficients (with 95% confidence bounds):
       A =     0.05304  (0.05218, 0.05391)
       k =   1.099e-05  (1.076e-05, 1.122e-05)
       beta =   1.697e-08  (-9.736e-07, 1.008e-06)
       B =     0.01247  (0.0123, 0.01263)
       p =       2.327  (2.317, 2.336)
       t =    4.29e-08  (4.207e-08, 4.373e-08)
       D =    0.000648  (0.0004977, 0.0007983)
     Problem parameters:
       q =   9.817e+05
       start_time =     1.4e-09
       peak_freq =   3.952e+08

ans =

   3.9522e+08

File: Orientation/V_single_crystal/70degrees#3_Output.txt
>> TGS_phase_analysis('V_single_crystal-2019-06-30-06.40um-70degrees#3-POS-1.txt','V_single_crystal-2019-06-30-06.40um-70degrees#3-NEG-1.txt',6.4,1)

f2 = 

     General model:
     f2(x) = A.*(erfc(q*sqrt(k*(x+start_time)))-beta*exp(-q^2*k*(x+start_time)
                    )./sqrt((x+start_time)))+B.*sin(2*pi*(peak_freq)*(x+
                    start_time)+p)*exp(-(x+start_time)/t)+D
     Coefficients (with 95% confidence bounds):
       A =     0.08185  (0.08072, 0.08298)
       k =    1.16e-05  (1.139e-05, 1.181e-05)
       beta =   1.066e-05  (9.986e-06, 1.134e-05)
       B =     0.01874  (0.01851, 0.01897)
       p =       2.468  (2.459, 2.477)
       t =   3.843e-08  (3.775e-08, 3.91e-08)
       D =  -0.0002729  (-0.0004504, -9.548e-05)
     Problem parameters:
       q =   9.817e+05
       start_time =    1.35e-09
       peak_freq =   3.957e+08

ans =

   3.9571e+08

File: Orientation/V_single_crystal/75degrees#1_Output.txt
>> TGS_phase_analysis('V_single_crystal-2019-06-27-06.40um-75degrees-POS-1.txt','V_single_crystal-2019-06-27-06.40um-75degrees-NEG-1.txt',6.4,1)

f2 = 

     General model:
     f2(x) = A.*(erfc(q*sqrt(k*(x+start_time)))-beta*exp(-q^2*k*(x+start_time)
                    )./sqrt((x+start_time)))+B.*sin(2*pi*(peak_freq)*(x+
                    start_time)+p)*exp(-(x+start_time)/t)+D
     Coefficients (with 95% confidence bounds):
       A =     0.09851  (0.09706, 0.09996)
       k =   1.186e-05  (1.166e-05, 1.207e-05)
       beta =   4.802e-07  (-3.805e-07, 1.341e-06)
       B =     0.02269  (0.02237, 0.023)
       p =       2.743  (2.734, 2.753)
       t =   3.255e-08  (3.191e-08, 3.32e-08)
       D =   -0.001236  (-0.001452, -0.00102)
     Problem parameters:
       q =   9.817e+05
       start_time =    1.35e-09
       peak_freq =   3.953e+08

ans =

   3.9527e+08

File: Orientation/V_single_crystal/75degrees#2_Output.txt
>> TGS_phase_analysis('V_single_crystal-2019-06-30-06.40um-75degrees#2-POS-1.txt','V_single_crystal-2019-06-30-06.40um-75degrees#2-NEG-1.txt',6.4,1)

f2 = 

     General model:
     f2(x) = A.*(erfc(q*sqrt(k*(x+start_time)))-beta*exp(-q^2*k*(x+start_time)
                    )./sqrt((x+start_time)))+B.*sin(2*pi*(peak_freq)*(x+
                    start_time)+p)*exp(-(x+start_time)/t)+D
     Coefficients (with 95% confidence bounds):
       A =     0.05846  (0.05758, 0.05933)
       k =   1.168e-05  (1.146e-05, 1.189e-05)
       beta =   6.211e-06  (5.414e-06, 7.009e-06)
       B =     0.01309  (0.01292, 0.01327)
       p =       2.375  (2.366, 2.385)
       t =   3.695e-08  (3.624e-08, 3.766e-08)
       D =  -0.0006068  (-0.0007391, -0.0004746)
     Problem parameters:
       q =   9.817e+05
       start_time =     1.4e-09
       peak_freq =   3.953e+08

ans =

   3.9535e+08

File: Orientation/V_single_crystal/75degrees#3_Output.txt
>> TGS_phase_analysis('V_single_crystal-2019-06-30-06.40um-75degrees#3-POS-1.txt','V_single_crystal-2019-06-30-06.40um-75degrees#3-NEG-1.txt',6.4,1)

f2 = 

     General model:
     f2(x) = A.*(erfc(q*sqrt(k*(x+start_time)))-beta*exp(-q^2*k*(x+start_time)
                    )./sqrt((x+start_time)))+B.*sin(2*pi*(peak_freq)*(x+
                    start_time)+p)*exp(-(x+start_time)/t)+D
     Coefficients (with 95% confidence bounds):
       A =      0.0782  (0.07705, 0.07935)
       k =   1.152e-05  (1.13e-05, 1.174e-05)
       beta =   1.052e-05  (9.8e-06, 1.125e-05)
       B =     0.01785  (0.01763, 0.01808)
       p =       2.463  (2.454, 2.472)
       t =   4.038e-08  (3.964e-08, 4.112e-08)
       D =   0.0004781  (0.0002947, 0.0006614)
     Problem parameters:
       q =   9.817e+05
       start_time =    1.35e-09
       peak_freq =   3.964e+08

ans =

   3.9636e+08

File: Orientation/V_single_crystal/80degrees#1_Output.txt
>> TGS_phase_analysis('V_single_crystal-2019-06-27-06.40um-80degrees-POS-1.txt','V_single_crystal-2019-06-27-06.40um-80degrees-NEG-1.txt',6.4,1)

f2 = 

     General model:
     f2(x) = A.*(erfc(q*sqrt(k*(x+start_time)))-beta*exp(-q^2*k*(x+start_time)
                    )./sqrt((x+start_time)))+B.*sin(2*pi*(peak_freq)*(x+
                    start_time)+p)*exp(-(x+start_time)/t)+D
     Coefficients (with 95% confidence bounds):
       A =      0.0962  (0.09474, 0.09765)
       k =   1.195e-05  (1.174e-05, 1.215e-05)
       beta =   2.837e-07  (-6.073e-07, 1.175e-06)
       B =     0.02172  (0.02142, 0.02202)
       p =       2.498  (2.488, 2.508)
       t =    3.23e-08  (3.166e-08, 3.294e-08)
       D =   -0.001296  (-0.001501, -0.00109)
     Problem parameters:
       q =   9.817e+05
       start_time =    1.45e-09
       peak_freq =   3.954e+08

ans =

   3.9544e+08

File: Orientation/V_single_crystal/80degrees#2_Output.txt
>> TGS_phase_analysis('V_single_crystal-2019-06-30-06.40um-80degrees#2-POS-1.txt','V_single_crystal-2019-06-30-06.40um-80degrees#2-NEG-1.txt',6.4,1)

f2 = 

     General model:
     f2(x) = A.*(erfc(q*sqrt(k*(x+start_time)))-beta*exp(-q^2*k*(x+start_time)
                    )./sqrt((x+start_time)))+B.*sin(2*pi*(peak_freq)*(x+
                    start_time)+p)*exp(-(x+start_time)/t)+D
     Coefficients (with 95% confidence bounds):
       A =     0.05643  (0.05557, 0.05728)
       k =   1.157e-05  (1.136e-05, 1.178e-05)
       beta =    6.03e-06  (5.205e-06, 6.855e-06)
       B =     0.01253  (0.01237, 0.0127)
       p =        2.12  (2.11, 2.129)
       t =   3.739e-08  (3.668e-08, 3.809e-08)
       D =  -0.0004321  (-0.00056, -0.0003041)
     Problem parameters:
       q =   9.817e+05
       start_time =     1.5e-09
       peak_freq =   3.958e+08

ans =

   3.9577e+08

File: Orientation/V_single_crystal/80degrees#3_Output.txt
>> TGS_phase_analysis('V_single_crystal-2019-06-30-06.40um-80degrees#3-POS-1.txt','V_single_crystal-2019-06-30-06.40um-80degrees#3-NEG-1.txt',6.4,1)

f2 = 

     General model:
     f2(x) = A.*(erfc(q*sqrt(k*(x+start_time)))-beta*exp(-q^2*k*(x+start_time)
                    )./sqrt((x+start_time)))+B.*sin(2*pi*(peak_freq)*(x+
                    start_time)+p)*exp(-(x+start_time)/t)+D
     Coefficients (with 95% confidence bounds):
       A =     0.07274  (0.07243, 0.07306)
       k =   1.107e-05  (1.089e-05, 1.124e-05)
       beta =   1.046e-05  (fixed at bound)
       B =     0.01638  (0.01611, 0.01665)
       p =        2.68  (2.669, 2.692)
       t =   4.138e-08  (4.04e-08, 4.236e-08)
       D =   0.0007378  (0.0005555, 0.00092)
     Problem parameters:
       q =   9.817e+05
       start_time =    1.35e-09
       peak_freq =   3.969e+08
Bad fit for:V_single_crystal-2019-06-30-06.40um-80degrees#3-POS-1.txt~re: beta

ans =

   3.9691e+08

File: Orientation/V_single_crystal/85degrees#1_Output.txt
>> TGS_phase_analysis('V_single_crystal-2019-06-27-06.40um-85degrees-POS-1.txt','V_single_crystal-2019-06-27-06.40um-85degrees-NEG-1.txt',6.4,1)

f2 = 

     General model:
     f2(x) = A.*(erfc(q*sqrt(k*(x+start_time)))-beta*exp(-q^2*k*(x+start_time)
                    )./sqrt((x+start_time)))+B.*sin(2*pi*(peak_freq)*(x+
                    start_time)+p)*exp(-(x+start_time)/t)+D
     Coefficients (with 95% confidence bounds):
       A =     0.09777  (0.09629, 0.09925)
       k =   1.197e-05  (1.176e-05, 1.218e-05)
       beta =   1.106e-06  (2.347e-07, 1.976e-06)
       B =     0.02169  (0.02137, 0.02202)
       p =       2.706  (2.695, 2.716)
       t =   3.156e-08  (3.088e-08, 3.223e-08)
       D =   -0.001886  (-0.002101, -0.001671)
     Problem parameters:
       q =   9.817e+05
       start_time =    1.35e-09
       peak_freq =   3.969e+08

ans =

   3.9686e+08

File: Orientation/V_single_crystal/85degrees#2_Output.txt
>> TGS_phase_analysis('V_single_crystal-2019-06-30-06.40um-85degrees#2-POS-1.txt','V_single_crystal-2019-06-30-06.40um-85degrees#2-NEG-1.txt',6.4,1)

f2 = 

     General model:
     f2(x) = A.*(erfc(q*sqrt(k*(x+start_time)))-beta*exp(-q^2*k*(x+start_time)
                    )./sqrt((x+start_time)))+B.*sin(2*pi*(peak_freq)*(x+
                    start_time)+p)*exp(-(x+start_time)/t)+D
     Coefficients (with 95% confidence bounds):
       A =     0.08052  (0.07937, 0.08167)
       k =   1.231e-05  (1.211e-05, 1.251e-05)
       beta =   8.235e-06  (7.507e-06, 8.962e-06)
       B =     0.01603  (0.01583, 0.01623)
       p =       2.146  (2.137, 2.155)
       t =   4.116e-08  (4.042e-08, 4.19e-08)
       D =   -0.001163  (-0.001312, -0.001014)
     Problem parameters:
       q =   9.817e+05
       start_time =     1.5e-09
       peak_freq =   3.964e+08

ans =

   3.9636e+08

File: Orientation/V_single_crystal/85degrees#3_Output.txt
>> TGS_phase_analysis('V_single_crystal-2019-06-30-06.40um-85degrees#3-POS-1.txt','V_single_crystal-2019-06-30-06.40um-85degrees#3-NEG-1.txt',6.4,1)

f2 = 

     General model:
     f2(x) = A.*(erfc(q*sqrt(k*(x+start_time)))-beta*exp(-q^2*k*(x+start_time)
                    )./sqrt((x+start_time)))+B.*sin(2*pi*(peak_freq)*(x+
                    start_time)+p)*exp(-(x+start_time)/t)+D
     Coefficients (with 95% confidence bounds):
       A =     0.08351
       k =    1.07e-05
       beta =   1.076e-05
       B =    0.009938
       p =      0.3397
       t =   1.002e-10  (fixed at bound)
       D =  -0.0004501  (-0.00117, 0.0002699)
     Problem parameters:
       q =   9.817e+05
       start_time =    1.25e-09
       peak_freq =   3.963e+08
Bad fit for:V_single_crystal-2019-06-30-06.40um-85degrees#3-POS-1.txt~re: alpha

ans =

   3.9626e+08

File: Orientation/V_single_crystal/90degrees#1_Output.txt
>> TGS_phase_analysis('V_single_crystal-2019-06-27-06.40um-90degrees-POS-1.txt','V_single_crystal-2019-06-27-06.40um-90degrees-NEG-1.txt',6.4,1)

f2 = 

     General model:
     f2(x) = A.*(erfc(q*sqrt(k*(x+start_time)))-beta*exp(-q^2*k*(x+start_time)
                    )./sqrt((x+start_time)))+B.*sin(2*pi*(peak_freq)*(x+
                    start_time)+p)*exp(-(x+start_time)/t)+D
     Coefficients (with 95% confidence bounds):
       A =     0.08888  (0.08755, 0.09022)
       k =    1.22e-05  (1.199e-05, 1.241e-05)
       beta =   5.108e-07  (-3.579e-07, 1.379e-06)
       B =     0.01883  (0.01854, 0.01911)
       p =       2.699  (2.688, 2.71)
       t =   3.274e-08  (3.204e-08, 3.344e-08)
       D =    -0.00177  (-0.001957, -0.001583)
     Problem parameters:
       q =   9.817e+05
       start_time =    1.35e-09
       peak_freq =   3.973e+08

ans =

   3.9727e+08

File: Orientation/V_single_crystal/90degrees#2_Output.txt
>> TGS_phase_analysis('V_single_crystal-2019-06-30-06.40um-90degrees#2-POS-1.txt','V_single_crystal-2019-06-30-06.40um-90degrees#2-NEG-1.txt',6.4,1)

f2 = 

     General model:
     f2(x) = A.*(erfc(q*sqrt(k*(x+start_time)))-beta*exp(-q^2*k*(x+start_time)
                    )./sqrt((x+start_time)))+B.*sin(2*pi*(peak_freq)*(x+
                    start_time)+p)*exp(-(x+start_time)/t)+D
     Coefficients (with 95% confidence bounds):
       A =     0.08042  (0.07931, 0.08153)
       k =   1.241e-05  (1.221e-05, 1.261e-05)
       beta =   9.767e-06  (9.098e-06, 1.044e-05)
       B =     0.01634  (0.01613, 0.01655)
       p =        2.38  (2.371, 2.389)
       t =    3.89e-08  (3.82e-08, 3.961e-08)
       D =  -0.0009877  (-0.001134, -0.0008415)
     Problem parameters:
       q =   9.817e+05
       start_time =     1.4e-09
       peak_freq =   3.968e+08

ans =

   3.9684e+08

File: Orientation/V_single_crystal/90degrees#3_Output.txt
>> TGS_phase_analysis('V_single_crystal-2019-06-30-06.40um-90degrees#3-POS-1.txt','V_single_crystal-2019-06-30-06.40um-90degrees#3-NEG-1.txt',6.4,1)

f2 = 

     General model:
     f2(x) = A.*(erfc(q*sqrt(k*(x+start_time)))-beta*exp(-q^2*k*(x+start_time)
                    )./sqrt((x+start_time)))+B.*sin(2*pi*(peak_freq)*(x+
                    start_time)+p)*exp(-(x+start_time)/t)+D
     Coefficients (with 95% confidence bounds):
       A =     0.08032
       k =    1.03e-05
       beta =   1.045e-05
       B =     0.01022
       p =      0.3165
       t =   1.002e-10  (fixed at bound)
       D =  -0.0001353  (-0.0008725, 0.000602)
     Problem parameters:
       q =   9.817e+05
       start_time =    1.25e-09
       peak_freq =   3.967e+08
Bad fit for:V_single_crystal-2019-06-30-06.40um-90degrees#3-POS-1.txt~re: alpha

ans =

   3.9668e+08
